Repository: ppusapati/abep

# ABEP-VLEO simulator (Vyovrinda Aerospace)

Physics simulator for Air-Breathing Electric Propulsion in very low Earth orbit (180–230 km), built for the
DRDO TDF ABEP bid (RFP DTDF/06/13516). Python is authoritative for the full chain (atmosphere → intake → compressor →
reservoir → ionisation → accelerator → power/thermal/mass/life → spacecraft drag → 26,000 h mission → UQ/optimisation).
HallThruster.jl (UM PEPL, MIT) is the authoritative Hall-discharge solver, run offline to produce frozen response maps.

**Status: Python Physics Candidate — NOT a frozen baseline.** See `CLAUDE.md` for the gate status, the rules for working
in this repository, and what is superseded.

File: docs/evidence/sputter_yields_v1/sputter_yields_v1.json (part 1 of 5)
{
 "id": "sputter_yields_v1",
 "version": "1.0",
 "date": "2026-10-01",
 "base_commit": "5497be14befa95dd87b58a3d42d4ab1c8235fcf5",
 "generated_by": "docs/evidence/sputter_yields_v1/build_sputter_yields_v1.py (--check reproduces JSON and MD exactly) from docs/evidence/sputter_yields_v1/sputter_yield_inputs_v1.json",
 "inputs_sha256": "052dd97d054e731684fc8a3f0a54cb1286c159b5ea407d0974abc52aa487f25a",
 "companion_document": "docs/evidence/sputter_yields_v1/SPUTTER_YIELDS_V1.md",
 "test": "tests/test_sputter_yields_v1.py",
 "status": "EVIDENCE REGISTER ONLY. Not wired into any simulator module. No alloy or coating sputter yield exists in this register; no molecular-ion (N2+, O2+) number exists in this register. Every numeric yield is an elemental-target literature or semi-empirical value usable only as a prior bound / for test-matrix selection / comparison / model initialisation (S5.13), never as a candidate value, and never as a CR-04 recession or life input.",
 "evidence_policy": "docs/EVIDENCE.md (CLAUDE.md rules 6, 10): evidence_level = strength / proximity of the source (1-7); evidence_class = quantity type; evaluation of a published formula does not raise the level",
 "owner_decisions": [
  {
   "id": "A9.12",
   "json": "docs/decisions/OD_2026_10_01_A9_12_s5_p3_p4_owner_decisions.json",
   "json_sha256": "1485f00b7abe7e621f8dc2d32d8d97704e10e71d53c97b4f617bc022d1f2359d",
   "verbatim_md": "docs/decisions/OD_2026_10_01_A9_12_S5_P3_P4_OWNER_DECISIONS.md",
   "question_ids": [
    "P4-OQ-04 (S5.13)",
    "P4-OQ-02 (S5.11)",
    "P4-OQ-03 (S5.12)"
   ],
   "applied": [
    "P4-OQ-04 / S5.13 answer BOTH: lawful acquisition of species-resolved N+, N2+, O+, O2+ sputtering-yield information (library, inter-library loan, publisher purchase, institutional subscription, other licensed routes) plus project ion-beam measurement of down-selected candidates; literature is used for prior bounds, test-matrix selection, comparison and model initialisation; project measurements provide candidate-specific evidence; elemental-target literature yields are never silently substituted for an alloy/coating.",
    "P4-OQ-02 / S5.11 answer BROAD_Q0_DOWNSELECT_Q1: the Q0 matrix rows used in q0_matrix below; coatings must record composition, thickness, deposition process, substrate, surface preparation and lot/process provenance; Ti, TiN/ZrN, bulk Cu and bulk Ir are reserve only (not in this register's matrix).",
    "P4-OQ-03 / S5.12 answer LOCK_2_AFTER_METROLOGY_BEFORE_EXPOSURE: sputter/erosion acceptance thresholds are frozen at LOCK-2 after metrology commissioning; this register sets no threshold."
   ]
  },
  {
   "id": "A9.15",
   "json": "docs/decisions/OD_2026_10_01_A9_15_rfp_propellant_policy_owner_decision.json",
   "json_sha256": "a928e87fa37aa6ad875fa1505041f21ea145919ebb86286df0e34629c966e309",
   "verbatim_md": "docs/decisions/OD_2026_10_01_A9_15_RFP_PROPELLANT_POLICY_OWNER_DECISION.md",
   "question_ids": [
    "RFP-COMPLIANT PROPELLANT POLICY (governing rule)"
   ],
   "applied": [
    "Xenon is an RFP-required system capability; Xe+ therefore stays a required projectile of the P4 sputtering criterion CR-04. P4-OQ-04 (the acquisition authorisation implemented here) names N+, N2+, O+, O2+ only, so Xe+ (and engineering-only Ar+) are listed as NOT_ASSESSED_IN_THIS_LANE, never as covered."
   ]
  }
 ],
 "read_only_references": [
  {
   "path": "docs/experiments/hall_icp/p4_anode_materials/p4_anode_materials_v1.json",
   "sha256_at_base_commit": "42ef3a3e2e3aea09bbf852520fc9c21c9d6c9c8a5c134d7e5360b429ee8afa06",
   "ids_used": [
    "CR-04",
    "IT-22",
    "TP-04",
    "NIFS_DATA_23",
    "CAND-01",
    "CAND-02A",
    "CAND-02B",
    "CAND-02C",
    "CAND-02D",
    "CAND-03A",
    "CAND-03B",
    "CAND-03C",
    "CAND-04",
    "CAND-05",
    "CAND-06",
    "CAND-07",
    "CAND-08",
    "CAND-09"
   ],
   "note": "owned by the step-1 lane; read only; never modified here"
  },
  {
   "path": "docs/evidence/wall_life/sputter_yield_db_v1.json",
   "sha256_at_base_commit": "315fbd44da2ee16246edb95830be09e0f05b9237cd5ca0a4c86a02a7e25bfffa",
   "ids_used": [
    "S11",
    "S12",
    "S13",
    "S21"
   ],
   "note": "existing Hall-wall ceramic database (lane_32); source records reused as pointers only"
  }
 ],
 "hard_statements": [
  "NO_SILENT_SUBSTITUTION: no record in this register is an alloy or coating value; coverage cells carry candidate_specific_value = null and status NO_CANDIDATE_SPECIFIC_DATA for every Q0 candidate and every required species (owner S5.13).",
  "NO_MOLECULAR_NUMBERS: N2+ and O2+ cells carry no prior number. The common mapping 'molecule = atoms at the same velocity' is not applied; the only located evidence on it (Dobes 2011 abstract, W) reports up to +25 % per-atom enhancement below 1 keV.",
  "REACTIVE_PROJECTILES: for N and/or O on Fe, Mo, Ni, W the source compilation had to refit the surface binding energy (best-fit Us 1.20x to 2.30x the Table 1 value); generic Table-1 evaluations for elements without N/O data (Al, Cr, Ir, Nb, Pt, Rh, Ru, Ti) are unvalidated for these projectiles (evidence level 6).",
  "CHEMICAL_EROSION: for O on carbon (isotropic graphite control) physical-sputtering values are a lower bound only.",
  "NO_ENERGY_DOMAIN: the reporting grid is a tabulation grid, not a sheath energy; CR-04 'sheath_energy_range' is not registered.",
  "NO_ACCEPTANCE: thresholds are set at LOCK-2 (S5.12); this register sets none."
 ],
 "species_required": [
  "N+",
  "N2+",
  "O+",
  "O2+"
 ],
 "species_context_not_assessed": [
  {
   "species": "Xe+",
   "why": "CR-04 lists Xe+ and A9.15 makes Xe an RFP-required capability, but P4-OQ-04 (this lane's authorisation) names N+, N2+, O+, O2+ only; open Xe+ elemental fits are pointed to by docs/evidence/wall_life S11 (Yim, IEPC-2017-060) and were not re-read here"
  },
  {
   "species": "Ar+",
   "why": "engineering-only projectile in CR-04 / A9 evidence order; not part of P4-OQ-04"
  }
 ],
 "reporting_energy_grid_eV": [
  50,
  100,
  200,
  300,
  500,
  1000
 ],
 "reporting_energy_grid_note": "tabulation grid for the semi-empirical evaluations only. It is NOT a sheath energy or operating point: the CR-04 domain 'sheath_energy_range' is not registered (TBD from the H-1 / ICP electrode envelopes).",
 "formula_reading_notes": {
  "alpha_branch": "Eq. (17) as printed labels 0.249(M2/M1)^0.56 + 0.0035(M2/M1)^1.5 'M1 >= M2' and 0.088(M2/M1)^-0.15 + 0.165(M2/M1) 'M1 <= M2'. The paper's own worked example (He -> Au, M2/M1 = 48.75, i.e. M1 < M2) and Fig. 1 use the 0.249 branch for M2/M1 > 1, so the labels as printed are inconsistent with the paper's use. The builder uses the branch the paper itself uses (0.249 branch for M1 <= M2); the two branches agree at M2/M1 = 1 (0.2525 vs 0.253). Only O+ / N+ on C (M1 > M2) is affected.",
  "threshold": "Eq. (18): Eth/Us = 6.7/gamma for M1 >= M2 and (1 + 5.7 M1/M2)/gamma for M1 <= M2 (labels consistent with the worked example).",
  "W_inconsistency": "Table 1 W equals the caption factor times the Table 1 Us for Fe (0.28*4.28), Ni (0.30*4.44) and W (0.24*8.9), but not for Mo (Table 1 W = 2.39 = 0.35*6.82, caption 'W = 0.45Us'). For best-fit-Us combinations it is also not stated whether k multiplies the Table 1 or the fitted Us. The builder evaluates all three readings (Table 1 W; k * Table 1 Us; k * fitted Us) and reports the spread.",
  "worked_example": "the printed example mixes 195.1 and 197 for the Au mass and prints gamma = 0.07878 (our arithmetic with its own masses gives 0.0781); the builder accepts a 2 % tolerance on the yield and records the residual"
 },
 "sources": [
  {
   "id": "SRC-IPP-9-132",
   "citation": "W. Eckstein, 'Calculated Sputtering, Reflection and Range Values', IPP-Report 9/132, Max-Planck-Institut fuer Plasmaphysik, Garching, June 2002",
   "url": "https://pure.mpg.de/rest/items/item_2138250_2/component/file_3587319/content",
   "doi": null,
   "access": "OPEN",
   "access_detail": "MPG PuRe open repository; scanned report with OCR text layer; every value used was read from the rendered page image (OCR is noisy)",
   "retrieved": "2026-10-01",
   "sha256": "2a5726734b3b13038def69bf6000629ccf6373c4eb498a1bb3424949ece74fe8",
   "same_file_as": "docs/evidence/wall_life/sputter_yield_db_v1.json S12 (identical sha256)",
   "evidence_level": 4,
   "kind": "TRIM.SP binary-collision Monte Carlo tables (calculated, not measured)",
   "scope_note": "index (report pp. 5-6): among the Q0-relevant elements only C, Fe, Ni, Mo (not in Q0 as bulk), Ti, Pt, W are targets; N projectiles only on Be, C (15-30 keV only, out of range) and W; O projectiles only on Be, B, C, Mo, W and compounds (BeO, B4C, B2O3, B(OH)3, WO3, WO4, layered WO3 on W). No N or O projectile on Fe, Ni, Cr, Al, Pt, Rh, Ir, Ru. The report states the values are valid for nearly flat surfaces; statistical errors usually < 3 % for yields > 1e-5, up to 100 % at the lowest values; several O tables are flagged 'only low fluence!' (no oxide / compound build-up).",
   "numeric_values_used": true
  },
  {
   "id": "SRC-NIFS-DATA-23",
   "citation": "Y. Yamamura, H. Tawara, 'Energy Dependence of Ion-Induced Sputtering Yields from Monoatomic Solids at Normal Incidence', NIFS-DATA-23, National Institute for Fusion Science, Nagoya, March 1995",
   "url": "https://www.nifs.ac.jp/report/NIFS-DATA-023.pdf",
   "doi": null,
   "access": "OPEN",
   "access_detail": "NIFS open report; scanned PDF (114 pages) with no text layer; formulas (report pp. 7-8, Eqs. 4, 15-22), worked example (p. 12), Table 1 (p. 14), Table 3 (p. 16) and figure captions read from page images rendered at 130-220 dpi",
   "retrieved": "2026-10-01",
   "sha256": "bc3c8d1aa2c5a238fa346484ccf93cf0e494a08aa1e956ab141a0ed130979ef7",
   "same_file_as": "P4 source_register NIFS_DATA_23 (identical sha256; P4 recorded it as LOCATED ONLY, not digitized)",
   "evidence_level": 5,
   "kind": "compilation of published experimental yields (graphs) plus ACAT calculations, with a semi-empirical formula whose parameters were best-fitted to the compiled data",
   "scope_note": "monoatomic (elemental) targets only; per Table 3, N or O projectile graphs exist for C (O: 2 refs), Fe (N: 2), Ni (N: 1, O: 1), Mo (N: 1, O: 1), W (N: 1, O: 6) among Q0-relevant elements; none for Cr, Al, Ti, Nb, Ru, Rh, Ir, Pt. The journal version (At. Data Nucl. Data Tables 62 (1996) 149, pointer from docs/evidence/wall_life S21) was not accessed; equivalence of the two versions is not established (verify).",
   "numeric_values_used": true
  },
  {
   "id": "SRC-IAEA-APID-7B",
   "citation": "Atomic and Plasma-Material Interaction Data for Fusion, Volume 7, Part B (physical sputtering and radiation-enhanced sublimation of Be, C and W), International Atomic Energy Agency, Vienna, 2001",
   "url": "https://www-pub.iaea.org/MTCD/Publications/PDF/Pub23APID7b_web.pdf",
   "doi": null,
   "access": "OPEN",
   "access_detail": "IAEA open publication PDF; fit formula (report p. 18) and the N+/O+ on C/W fit tables (sections 2.1.2.6, 2.1.2.7, 2.1.3.6, 2.1.3.7; PDF pages 45, 46, 54, 55) read from rendered page images",
   "retrieved": "2026-10-01",
   "sha256": "29852d832b1a5170fdc174c9c79046db8f992cd8a06835c7f565c389d97a92ff",
   "evidence_level": 4,
   "kind": "evaluated data compilation with analytic fits (Bayesian fits to calculated and measured points)",
   "scope_note": "targets Be, C, W and selected compounds only. For N+ and O+ on C and W the fits use calculated (TRIM.SP) values only, because measured data are affected by chemical interactions; the printed comments are transcribed in apid_fit_params below.",
   "numeric_values_used": false
  },
  {
   "id": "SRC-CIAAW-2024",
   "citation": "IUPAC Commission on Isotopic Abundances and Atomic Weights (CIAAW), Abridged Standard Atomic Weights (2024 table)",
   "url": "https://www.ciaaw.org/abridged-atomic-weights.htm",
   "doi": null,
   "access": "OPEN",
   "access_detail": "read via the WebFetch tool (model-summarised page text, not a byte copy); cross-checked by the builder against the mass ratios A = M2/M1 printed in the NIFS-DATA-23 figure captions (agreement to 0.01)",
   "retrieved": "2026-10-01",
   "sha256": null,
   "evidence_level": 4,
   "kind": "evaluated physical constants",
   "numeric_values_used": true
  },
  {
   "id": "SRC-DOBES-2011",
   "citation": "K. Dobes, P. Naderer, N. Lachaud, C. Eisenmenger-Sittner, F. Aumayr, 'Sputtering of tungsten by N+ and N2+ ions: investigations of molecular effects', Physica Scripta T145 (2011) 014017",
   "url": "https://www.osti.gov/etdeweb/biblio/22044966",
   "doi": "10.1088/0031-8949/2011/T145/014017",
   "access": "PAYWALLED_ACQUISITION_NEEDED",
   "access_detail": "abstract read on the OSTI ETDEWEB record; the publisher page (iopscience.iop.org) answered with a bot-management redirect (validate.perfdrive.com), which was not followed; open-access status of the full text not established",
   "retrieved": "2026-10-01",
   "sha256": null,
   "evidence_level": 3,
   "kind": "primary measurement (quartz-crystal microbalance), polycrystalline W, N+ and N2+",
   "abstract_statement": "OSTI abstract: total sputtering yield of polycrystalline W under N+ and N2+ by QCM; below 1 keV the yield per N atom for N2+ is up to 25 % higher than for N+ at the same velocity (a molecular effect). No numeric yield transcribed.",
   "numeric_values_used": false
  },
  {
   "id": "SRC-PHADKE-2020",
   "citation": "P. Phadke, J. M. Sturm, R. W. E. van de Kruijs, F. Bijkerk, 'Sputtering and nitridation of transition metal surfaces under low energy, steady state nitrogen ion bombardment', Applied Surface Science 505 (2020) 144529",
   "url": "https://research.utwente.nl/en/publications/sputtering-and-nitridation-of-transition-metal-surfaces-under-low/",
   "doi": "10.1016/j.apsusc.2019.144529",
   "access": "OPEN_NOT_RETRIEVABLE_AUTOMATED",
   "access_detail": "University of Twente record states open access under CC BY; the PDF link (research.utwente.nl/files/517482203/...) and ScienceDirect both returned a bot challenge / HTTP 403 to automated fetch; not bypassed. Abstract read on the Twente record page.",
   "retrieved": "2026-10-01",
   "sha256": null,
   "evidence_level": 3,
   "kind": "primary measurement on Mo, Ru, Pd, W thin films; nitrogen ion beam (search snippet: N2+-dominated, N+ fraction 10-20 %; verify against full text); 50-500 eV; steady-state fluence 1e18 ions/cm2; TRIDYN interpretation; XPS shows nitride formation",
   "abstract_statement": "Twente abstract: nitrogen-ion-induced sputter yields of Mo, Ru, Pd and W thin films at 50-500 eV and steady-state fluence (1e18 ions/cm2), interpreted with TRIDYN; all metals formed a nitride. No numeric yield transcribed.",
   "numeric_values_used": false
  },
  {
   "id": "SRC-ESPY-1993",
   "citation": "S. L. Espy, I. F. Urazgil'din, A. V. Barnes, Y. Yao, J. L. Allen, R. G. Albridge, N. H. Tolk, 'Low-energy sputtering yield measurements of O+, O2+, N+, and N2+ incident on Al and Al2O3 surfaces', Proc. SPIE 1761, pp. 130-140 (1993)",
   "url": null,
   "doi": "10.1117/12.138921",
   "access": "PAYWALLED_ACQUISITION_NEEDED",
   "access_detail": "pointer reused from docs/evidence/wall_life/sputter_yield_db_v1.json S13 (closed access; abstract read there via OpenAlex); not re-read in this lane",
   "retrieved": null,
   "sha256": null,
   "evidence_level": 3,
   "kind": "primary measurement, 50-200 eV, QCM, Al and Al2O3 thin films, all four required species (per S13 record)",
   "numeric_values_used": false
  },
  {
   "id": "SRC-TSUNOYAMA-1976",
   "citation": "K. Tsunoyama, T. Suzuki, Y. Ohashi, 'Sputtering of iron with ion beams of O2+, N2+ and Ar+', Japanese Journal of Applied Physics 15 (2) (1976) 349-355",
   "url": "https://www.osti.gov/etdeweb/biblio/7236559",
   "doi": null,
   "access": "PAYWALLED_ACQUISITION_NEEDED",
   "access_detail": "OSTI ETDEWEB bibliographic record and abstract only; full text not indicated as available there; DOI not retrieved (verify)",
   "retrieved": "2026-10-01",
   "sha256": null,
   "evidence_level": 3,
   "kind": "primary measurement, pure Fe, O2+ and N2+ (abstract: 20 keV, far above any expected sheath energy)",
   "abstract_statement": "abstract reports yields at 20 keV and an oxygen-enhanced surface layer under O2+; values not transcribed (energy far outside the domain of interest; abstract read through a summarising fetch tool, verify).",
   "numeric_values_used": false
  },
  {
   "id": "SRC-ECKSTEIN-2007",
   "citation": "W. Eckstein, 'Sputtering yields', in R. Behrisch, W. Eckstein (eds.), Sputtering by Particle Bombardment, Topics in Applied Physics 110 (Springer, 2007)",
   "url": null,
   "doi": null,
   "access": "PAYWALLED_ACQUISITION_NEEDED",
   "access_detail": "pointer reused from docs/evidence/wall_life S21 (not accessed; closed); DOI not retrieved (verify)",
   "retrieved": null,
   "sha256": null,
   "evidence_level": 4,
   "kind": "evaluated compilation / fits (elemental targets)",
   "numeric_values_used": false
  },
  {
   "id": "SRC-YT-ADNDT-1996",
   "citation": "Y. Yamamura, H. Tawara, 'Energy dependence of ion-induced sputtering yields from monatomic solids at normal incidence', Atomic Data and Nuclear Data Tables 62 (1996) 149-253",
   "url": null,
   "doi": null,
   "access": "PAYWALLED_ACQUISITION_NEEDED",
   "access_detail": "pointer reused from docs/evidence/wall_life S21 (not accessed); journal version of SRC-NIFS-DATA-23 (relationship not verified)",
   "retrieved": null,
   "sha256": null,
   "evidence_level": 5,
   "kind": "compilation + semi-empirical fits (elemental targets)",
   "numeric_values_used": false
  },
  {
   "id": "SRC-NIFS-LEGEND-REFS",
   "citation": "Primary experimental references named only as 'first author (year)' in the NIFS-DATA-23 figure legends: Bader M. (1960) and (1961) [N+ on Fe, Ni, Mo, W]; Roth J. (1979) [O+ on Ni, W]; Hechtl E. (1981), (1984), (1986), (1991) [O+ on W, Mo, C]; Tsunoyama K. (1980) [O+ on W]; Eckstein W. (1993) [O+ on C]",
   "url": "https://www.nifs.ac.jp/report/NIFS-DATA-023.pdf",
   "doi": null,
   "access": "PAYWALLED_ACQUISITION_NEEDED",
   "access_detail": "full bibliographic records not resolved (the figure legends give first author and year only); to be resolved by the library route (verify)",
   "retrieved": "2026-10-01",
   "sha256": null,
   "evidence_level": 3,
   "kind": "primary measurements on elemental targets (as plotted in NIFS-DATA-23)",
   "numeric_values_used": false
  }
 ],
 "atomic_weights": {
  "source": "SRC-CIAAW-2024",
  "values": {
   "He": 4.0026,
   "C": 12.011,
   "N": 14.007,
   "O": 15.999,
   "Al": 26.982,
   "Ti": 47.867,
   "Cr": 51.996,
   "Fe": 55.845,
   "Ni": 58.693,
   "Nb": 92.906,
   "Mo": 95.95,
   "Ru": 101.07,
   "Rh": 102.91,
   "W": 183.84,
   "Ir": 192.22,
   "Pt": 195.08,
   "Au": 196.97
  }
 },
 "records": [
  {
   "id": "TRIM-N-W",
   "kind": "TRIM_SP_TABLE",
   "source": "SRC-IPP-9-132",
   "locator": "'N -> W', 'Sputtering yield of W by N', report p. 221 (PDF p. 225)",
   "projectile": "N+",
   "projectile_note": "TRIM.SP projectile atom; charge state not modelled (neutral and singly charged ions equivalent at these energies in BCA)",
   "target": "W (pure element, flat, low fluence)",
   "target_element": "W",
   "energy_range_eV": [
    47,
    10000
   ],
   "angles_deg": [
    0,
    45
   ],
   "values": [
    {
     "E_eV": 47,
     "angle_deg": 0,
     "Y_atoms_per_ion": 9.3e-06
    },
    {
     "E_eV": 48,
     "angle_deg": 0,
     "Y_atoms_per_ion": 1.82e-05
    },
    {
     "E_eV": 48,
     "angle_deg": 45,
     "Y_atoms_per_ion": 5.7e-06
    },
    {
     "E_eV": 50,
     "angle_deg": 0,
     "Y_atoms_per_ion": 5.7e-05
    },
    {
     "E_eV": 50,
     "angle_deg": 45,
     "Y_atoms_per_ion": 2.11e-05
    },
    {
     "E_eV": 52,
     "angle_deg": 0,
     "Y_atoms_per_ion": 0.000135
    },
    {
     "E_eV": 52,
     "angle_deg": 45,
     "Y_atoms_per_ion": 5.06e-05
    },
    {
     "E_eV": 55,
     "angle_deg": 0,
     "Y_atoms_per_ion": 0.00036
    },
    {
     "E_eV": 55,
     "angle_deg": 45,
     "Y_atoms_per_ion": 0.000152
    },
    {
     "E_eV": 60,
     "angle_deg": 0,
     "Y_atoms_per_ion": 0.000973
    },
    {
     "E_eV": 60,
     "angle_deg": 45,
     "Y_atoms_per_ion": 0.000474
    },
    {
     "E_eV": 70,
     "angle_deg": 0,
     "Y_atoms_per_ion": 0.00326
    },
    {
     "E_eV": 70,
     "angle_deg": 45,
     "Y_atoms_per_ion": 0.00202
    },
    {
     "E_eV": 80,
     "angle_deg": 0,
     "Y_atoms_per_ion": 0.007
    },
    {
     "E_eV": 80,
     "angle_deg": 45,
     "Y_atoms_per_ion": 0.00461
    },
    {
     "E_eV": 90,
     "angle_deg": 0,
     "Y_atoms_per_ion": 0.0117
    },
    {
     "E_eV": 90,
     "angle_deg": 45,
     "Y_atoms_per_ion": 0.00858
    },
    {
     "E_eV": 100,
     "angle_deg": 0,
     "Y_atoms_per_ion": 0.0172
    },
    {
     "E_eV": 100,
     "angle_deg": 45,
     "Y_atoms_per_ion": 0.013
    },
    {
     "E_eV": 120,
     "angle_deg": 0,
     "Y_atoms_per_ion": 0.0277
    },
    {
     "E_eV": 120,
     "angle_deg": 45,
     "Y_atoms_per_ion": 0.0253
    },
    {
     "E_eV": 140,
     "angle_deg": 0,
     "Y_atoms_per_ion": 0.0399
    },
    {
     "E_eV": 140,
     "angle_deg": 45,
     "Y_atoms_per_ion": 0.0406
    },
    {
     "E_eV": 200,
     "angle_deg": 0,
     "Y_atoms_per_ion": 0.0757
    },
    {
     "E_eV": 200,
     "angle_deg": 45,
     "Y_atoms_per_ion": 0.087
    },
    {
     "E_eV": 300,
     "angle_deg": 0,
     "Y_atoms_per_ion": 0.132
    },
    {
     "E_eV": 300,
     "angle_deg": 45,
     "Y_atoms_per_ion": 0.171
    },
    {
     "E_eV": 500,
     "angle_deg": 0,
     "Y_atoms_per_ion": 0.213
    },
    {
     "E_eV": 500,
     "angle_deg": 45,
     "Y_atoms_per_ion": 0.31
    },
    {
     "E_eV": 1000,
     "angle_deg": 0,
     "Y_atoms_per_ion": 0.339
    },
    {
     "E_eV": 1000,
     "angle_deg": 45,
     "Y_atoms_per_ion": 0.535
    },
    {
     "E_eV": 2000,
     "angle_deg": 0,
     "Y_atoms_per_ion": 0.469
    },
    {
     "E_eV": 3000,
     "angle_deg": 0,
     "Y_atoms_per_ion": 0.54
    },
    {
     "E_eV": 5000,
     "angle_deg": 0,
     "Y_atoms_per_ion": 0.605
    },
    {
     "E_eV": 10000,
     "angle_deg": 0,
     "Y_atoms_per_ion": 0.654
    }
   ],
   "header_as_printed": "z1=7, m1=14.01, z2=74, m2=183.85, sbe=8.68 eV, rho=19.29 g/cm3, ef=0.98 eV, esb=1.00 eV, KrC potential, program trvmc",
   "flags": [],
   "evidence_level": 4,
   "evidence_class": "model-derived",
   "measured_or_model": "TRIM.SP binary-collision Monte Carlo (calculated)",
   "uncertainty": "source: statistical error usually < 3 % (1 sigma) for Y > 1e-5, up to 100 % at the lowest values; model-form uncertainty (surface binding energy, compound / nitride / oxide formation at steady-state fluence) not quantified",
   "transformation_chain": "TRIM.SP output -> IPP 9/132 printed table -> read from rendered page image by this lane (no conversion)",
   "use": "ELEMENTAL_PRIOR_BOUND_ONLY"
  },
  {
   "id": "TRIM-O-W",
   "kind": "TRIM_SP_TABLE",
   "source": "SRC-IPP-9-132",
   "locator": "'O -> W', 'Sputtering yield of W by O', report p. 224 (PDF p. 228)",
   "projectile": "O+",
   "projectile_note": "TRIM.SP projectile atom; charge state not modelled (neutral and singly charged ions equivalent at these energies in BCA)",
   "target": "W (pure element, flat, low fluence)",
   "target_element": "W",
   "energy_range_eV": [
    50,
    6000
   ],
   "angles_deg": [
    0
   ],
   "values": [
    {
     "E_eV": 50,
     "angle_deg": 0,
     "Y_atoms_per_ion": 0.000363
    },
    {
     "E_eV": 100,
     "angle_deg": 0,
     "Y_atoms_per_ion": 0.0217
    },
    {
     "E_eV": 200,
     "angle_deg": 0,
     "Y_atoms_per_ion": 0.09
    },
    {
     "E_eV": 300,
     "angle_deg": 0,
     "Y_atoms_per_ion": 0.152
    },
    {
     "E_eV": 500,
     "angle_deg": 0,
     "Y_atoms_per_ion": 0.245
    },
    {
     "E_eV": 1000,
     "angle_deg": 0,
     "Y_atoms_per_ion": 0.371
    },
    {
     "E_eV": 2000,
     "angle_deg": 0,
     "Y_atoms_per_ion": 0.533
    },
    {
     "E_eV": 5000,
     "angle_deg": 0,
     "Y_atoms_per_ion": 0.689
    },
    {
     "E_eV": 6000,
     "angle_deg": 0,
     "Y_atoms_per_ion": 0.764
    }
   ],
   "header_as_printed": "z1=8, m1=16.00, z2=74, m2=183.85, sbe=8.68 eV, rho=19.30 g/cm3, ef=0.95 eV, esb=1.00 eV, KrC potential, program 'IPP 9/82'",
   "flags": [
    "only low fluence (printed)",
    "values taken over from IPP 9/82 (program line)"
   ],
   "evidence_level": 4,
   "evidence_class": "model-derived",
   "measured_or_model": "TRIM.SP binary-collision Monte Carlo (calculated)",
   "uncertainty": "source: statistical error usually < 3 % (1 sigma) for Y > 1e-5, up to 100 % at the lowest values; model-form uncertainty (surface binding energy, compound / nitride / oxide formation at steady-state fluence) not quantified",
   "transformation_chain": "TRIM.SP output -> IPP 9/132 printed table -> read from rendered page image by this lane (no conversion)",
   "use": "ELEMENTAL_PRIOR_BOUND_ONLY"
  },
  {
   "id": "TRIM-O-C",
   "kind": "TRIM_SP_TABLE",
   "source": "SRC-IPP-9-132",
   "locator": "'O -> C', 'Sputtering yield of C by O', report p. 65 (PDF p. 69)",
   "projectile": "O+",
   "projectile_note": "TRIM.SP projectile atom; charge state not modelled (neutral and singly charged ions equivalent at these energies in BCA)",
   "target": "C (pure element, flat, low fluence)",
   "target_element": "C",
   "energy_range_eV": [
    38,
    6000
   ],
   "angles_deg": [
    0
   ],
   "values": [
    {
     "E_eV": 38,
     "angle_deg": 0,
     "Y_atoms_per_ion": 4.6e-06
    },
    {
     "E_eV": 40,
     "angle_deg": 0,
     "Y_atoms_per_ion": 7.98e-06
    },
    {
     "E_eV": 42,
     "angle_deg": 0,
     "Y_atoms_per_ion": 1.3e-05
    },
    {
     "E_eV": 45,
     "angle_deg": 0,
     "Y_atoms_per_ion": 2.56e-05
    },
    {
     "E_eV": 50,
     "angle_deg": 0,
     "Y_atoms_per_ion": 6.56e-05
    },
    {
     "E_eV": 60,
     "angle_deg": 0,
     "Y_atoms_per_ion": 0.000287
    },
    {
     "E_eV": 70,
     "angle_deg": 0,
     "Y_atoms_per_ion": 0.000779
    },
    {
     "E_eV": 100,
     "angle_deg": 0,
     "Y_atoms_per_ion": 0.00459
    },
    {
     "E_eV": 150,
     "angle_deg": 0,
     "Y_atoms_per_ion": 0.018
    },
    {
     "E_eV": 300,
     "angle_deg": 0,
     "Y_atoms_per_ion": 0.0685
    },
    {
     "E_eV": 1000,
     "angle_deg": 0,
     "Y_atoms_per_ion": 0.215
    },
    {
     "E_eV": 3000,
     "angle_deg": 0,
     "Y_atoms_per_ion": 0.323
    },
    {
     "E_eV": 6000,
     "angle_deg": 0,
     "Y_atoms_per_ion": 0.34
    }
   ],
   "header_as_printed": "z1=8, m1=16.00, z2=6, m2=12.01, sbe=7.41 eV, rho=1.85, 2.00 g/cm3 (two values printed), ef=0.95, 2.10 eV, esb=1.00, 2.60 eV (two values printed), KrC potential, programs trvmc95, newtrim",
   "flags": [
    "only low fluence (printed)",
    "two density / cutoff / esb values and two programs printed for one column; which rows used which set is not stated",
    "physical sputtering only: no chemical erosion (CO/CO2 formation)"
   ],
   "evidence_level": 4,
   "evidence_class": "model-derived",
   "measured_or_model": "TRIM.SP binary-collision Monte Carlo (calculated)",
   "uncertainty": "source: statistical error usually < 3 % (1 sigma) for Y > 1e-5, up to 100 % at the lowest values; model-form uncertainty (surface binding energy, compound / nitride / oxide formation at steady-state fluence) not quantified",
   "transformation_chain": "TRIM.SP output -> IPP 9/132 printed table -> read from rendered page image by this lane (no conversion)",
   "use": "ELEMENTAL_PRIOR_BOUND_ONLY"
  },
  {
   "id": "YT-FIT-NIFS-F19",
   "kind": "YAMAMURA_TAWARA_CAPTION_FIT",
   "source": "SRC-NIFS-DATA-23",
   "locator": "NIFS-DATA-23 Fig. 19 caption, report p. 22 (PDF p. 24)",
   "projectile": "O+",
   "target": "C (pure element)",
   "target_element": "C",
   "parameters_as_printed": {
    "A": 0.75,
    "Q": 1.7,
    "Us_eV": 7.37,
    "s": 2.5,
    "W": "0.25 Us",
    "best_fit_Us": false
   },
   "caption_remark": "EXPERIMENTAL DATA FOR DIFFERENT KINDS OF GRAPHITE ARE INCLUDED. THE CHEMICAL EROSION IS FOUND EVEN AT ROOM TEMPERATURE.",
   "measured_data_in_figure": [
    "Hechtl E. (1986)",
    "Eckstein W. (1993)"
   ],
   "data_vs_curve_as_seen": "plotted measured points lie well above the formula curve over the whole plotted range (chemical erosion); the formula curve is a physical-sputtering curve only",
   "energy_range_eV": [
    50,
    1000
   ],
   "angles_deg": [
    0
   ],
   "values": [
    {
     "E_eV": 50,
     "angle_deg": 0,
     "Y_min": 0.0,
     "Y_max": 0.0,
     "W_reading_spread_rel": 0.0,
     "below_formula_threshold": true,
     "Eth_eV": 50.4
    },
    {
     "E_eV": 100,
     "angle_deg": 0,
     "Y_min": 0.01763,
     "Y_max": 0.01763,
     "W_reading_spread_rel": 5.75e-06,
     "below_formula_threshold": false,
     "Eth_eV": 50.4
    },
    {
     "E_eV": 200,
     "angle_deg": 0,
     "Y_min": 0.08306,
     "Y_max": 0.08306,
     "W_reading_spread_rel": 7.08e-06,
     "below_formula_threshold": false,
     "Eth_eV": 50.4
    },
    {
     "E_eV": 300,
     "angle_deg": 0,
     "Y_min": 0.1406,
     "Y_max": 0.1406,
     "W_reading_spread_rel": 7.99e-06,
     "below_formula_threshold": false,
     "Eth_eV": 50.4
    },
    {
     "E_eV": 500,
     "angle_deg": 0,
     "Y_min": 0.2265,
     "Y_max": 0.2265,
     "W_reading_spread_rel": 9.3e-06,
     "below_formula_threshold": false,
     "Eth_eV": 50.4
    },
    {
     "E_eV": 1000,
     "angle_deg": 0,
     "Y_min": 0.3521,
     "Y_max": 0.3521,
     "W_reading_spread_rel": 1.14e-05,
     "below_formula_threshold": false,
     "Eth_eV": 50.4
    }
   ],
   "evidence_level": 5,
   "evidence_class": "model-derived",
   "measured_or_model": "semi-empirical formula with parameters best-fitted to measured elemental data (normal incidence)",
   "uncertainty": "not stated by the source per point; the W(Z2) reading ambiguity is carried as Y_min..Y_max; values below the lowest plotted measured energy are formula extrapolation",
   "transformation_chain": "measured yields (legend refs) -> NIFS-DATA-23 best fit -> caption parameters read from page image -> Eq. (15) evaluated by this builder at the reporting grid",
   "use": "ELEMENTAL_PRIOR_BOUND_ONLY"
  },
  {
   "id": "YT-FIT-NIFS-F81",
   "kind": "YAMAMURA_TAWARA_CAPTION_FIT",
   "source": "SRC-NIFS-DATA-23",
   "locator": "NIFS-DATA-23 Fig. 81 caption, report p. 38 (PDF p. 39)",
   "projectile": "N+",
   "target": "Fe (pure element)",
   "target_element": "Fe",
   "parameters_as_printed": {
    "A": 3.99,
    "Q": 0.75,
    "Us_eV": 5.14,
    "s": 2.5,
    "W": "0.28 Us",
    "best_fit_Us": true
   },
   "caption_remark": "THE BEST-FIT SURFACE BINDING ENERGY IS USED.",
   "measured_data_in_figure": [
    "Bader M. (1960)",
    "Bader M. (1961)"
   ],
   "data_vs_curve_as_seen": "plotted points start near 0.3 keV; no measured point in the 50-200 eV range",
   "energy_range_eV": [
    50,
    1000
   ],
   "angles_deg": [
    0
   ],
   "values": [
    {
     "E_eV": 50,
     "angle_deg": 0,
     "Y_min": 0.03171,
     "Y_max": 0.03175,
     "W_reading_spread_rel": 0.00137,
     "below_formula_threshold": false,
     "Eth_eV": 19.48
    },
    {
     "E_eV": 100,
     "angle_deg": 0,
     "Y_min": 0.1106,
     "Y_max": 0.1108,
     "W_reading_spread_rel": 0.00168,
     "below_formula_threshold": false,
     "Eth_eV": 19.48
    },
    {
     "E_eV": 200,
     "angle_deg": 0,
     "Y_min": 0.2354,
     "Y_max": 0.2359,
     "W_reading_spread_rel": 0.00206,
     "below_formula_threshold": false,
     "Eth_eV": 19.48
    },
    {
     "E_eV": 300,
     "angle_deg": 0,
     "Y_min": 0.3258,
     "Y_max": 0.3266,
     "W_reading_spread_rel": 0.00233,
     "below_formula_threshold": false,
     "Eth_eV": 19.48
    },
    {
     "E_eV": 500,
     "angle_deg": 0,
     "Y_min": 0.4529,
     "Y_max": 0.4541,
     "W_reading_spread_rel": 0.00271,
     "below_formula_threshold": false,
     "Eth_eV": 19.48
    },
    {
     "E_eV": 1000,
     "angle_deg": 0,
     "Y_min": 0.6378,
     "Y_max": 0.6399,
     "W_reading_spread_rel": 0.00332,
     "below_formula_threshold": false,
     "Eth_eV": 19.48
    }
   ],
   "evidence_level": 5,
   "evidence_class": "model-derived",
   "measured_or_model": "semi-empirical formula with parameters best-fitted to measured elemental data (normal incidence)",
   "uncertainty": "not stated by the source per point; the W(Z2) reading ambiguity is carried as Y_min..Y_max; values below the lowest plotted measured energy are formula extrapolation",
   "transformation_chain": "measured yields (legend refs) -> NIFS-DATA-23 best fit -> caption parameters read from page image -> Eq. (15) evaluated by this builder at the reporting grid",
   "use": "ELEMENTAL_PRIOR_BOUND_ONLY"
  },
  {
   "id": "YT-FIT-NIFS-F102",
   "kind": "YAMAMURA_TAWARA_CAPTION_FIT",
   "source": "SRC-NIFS-DATA-23",
   "locator": "NIFS-DATA-23 Fig. 102 caption, report p. 42 (PDF p. 43)",
   "projectile": "N+",
   "target": "Ni (pure element)",
   "target_element": "Ni",
   "parameters_as_printed": {
    "A": 4.19,
    "Q": 0.94,
    "Us_eV": 5.77,
    "s": 2.5,
    "W": "0.3 Us",
    "best_fit_Us": true
   },
   "caption_remark": "THE BEST-FIT SURFACE BINDING ENERGY IS USED.",
   "measured_data_in_figure": [
    "Bader M. (1961)"
   ],
   "data_vs_curve_as_seen": "plotted points from about 50 eV upward",
   "energy_range_eV": [
    50,
    1000
   ],
   "angles_deg": [
    0
   ],
   "values": [
    {
     "E_eV": 50,
     "angle_deg": 0,
     "Y_min": 0.02756,
     "Y_max": 0.02762,
     "W_reading_spread_rel": 0.00232,
     "below_formula_threshold": false,
     "Eth_eV": 21.89
    },
    {
     "E_eV": 100,
     "angle_deg": 0,
     "Y_min": 0.111,
     "Y_max": 0.1113,
     "W_reading_spread_rel": 0.00285,
     "below_formula_threshold": false,
     "Eth_eV": 21.89
    },
    {
     "E_eV": 200,
     "angle_deg": 0,
     "Y_min": 0.2495,
     "Y_max": 0.2504,
     "W_reading_spread_rel": 0.0035,
     "below_formula_threshold": false,
     "Eth_eV": 21.89
    },
    {
     "E_eV": 300,
     "angle_deg": 0,
     "Y_min": 0.3519,
     "Y_max": 0.3533,
     "W_reading_spread_rel": 0.00395,
     "below_formula_threshold": false,
     "Eth_eV": 21.89
    },
    {
     "E_eV": 500,
     "angle_deg": 0,
     "Y_min": 0.4974,
     "Y_max": 0.4997,
     "W_reading_spread_rel": 0.00459,
     "below_formula_threshold": false,
     "Eth_eV": 21.89
    },
    {
     "E_eV": 1000,
     "angle_deg": 0,
     "Y_min": 0.7114,
     "Y_max": 0.7154,
     "W_reading_spread_rel": 0.00562,
     "below_formula_threshold": false,
     "Eth_eV": 21.89
    }
   ],
   "evidence_level": 5,
   "evidence_class": "model-derived",
   "measured_or_model": "semi-empirical formula with parameters best-fitted to measured elemental data (normal incidence)",
   "uncertainty": "not stated by the source per point; the W(Z2) reading ambiguity is carried as Y_min..Y_max; values below the lowest plotted measured energy are formula extrapolation",
   "transformation_chain": "measured yields (legend refs) -> NIFS-DATA-23 best fit -> caption parameters read from page image -> Eq. (15) evaluated by this builder at the reporting grid",
   "use": "ELEMENTAL_PRIOR_BOUND_ONLY"
  },
  {
   "id": "YT-FIT-NIFS-F103",
   "kind": "YAMAMURA_TAWARA_CAPTION_FIT",
   "source": "SRC-NIFS-DATA-23",
   "locator": "NIFS-DATA-23 Fig. 103 caption, report p. 44 (PDF p. 45)",
   "projectile": "O+",
   "target": "Ni (pure element)",
   "target_element": "Ni",
   "parameters_as_printed": {
    "A": 3.67,
    "Q": 0.94,
    "Us_eV": 10.21,
    "s": 2.5,
    "W": "0.3 Us",
    "best_fit_Us": true
   },
   "caption_remark": "THE BEST-FIT SURFACE BINDING ENERGY IS USED.",
   "measured_data_in_figure": [
    "Roth J. (1979)"
   ],
   "data_vs_curve_as_seen": "plotted points from about 100 eV to a few keV",
   "energy_range_eV": [
    50,
    1000
   ],
   "angles_deg": [
    0
   ],
   "values": [
    {
     "E_eV": 50,
     "angle_deg": 0,
     "Y_min": 0.001257,
     "Y_max": 0.001265,
     "W_reading_spread_rel": 0.00606,
     "below_formula_threshold": false,
     "Eth_eV": 38.73
    },
    {
     "E_eV": 100,
     "angle_deg": 0,
     "Y_min": 0.02887,
     "Y_max": 0.02908,
     "W_reading_spread_rel": 0.00745,
     "below_formula_threshold": false,
     "Eth_eV": 38.73
    },
    {
     "E_eV": 200,
     "angle_deg": 0,
     "Y_min": 0.09853,
     "Y_max": 0.09944,
     "W_reading_spread_rel": 0.00914,
     "below_formula_threshold": false,
     "Eth_eV": 38.73
    },
    {
     "E_eV": 300,
     "angle_deg": 0,
     "Y_min": 0.1572,
     "Y_max": 0.1588,
     "W_reading_spread_rel": 0.0103,
     "below_formula_threshold": false,
     "Eth_eV": 38.73
    },
    {
     "E_eV": 500,
     "angle_deg": 0,
     "Y_min": 0.2461,
     "Y_max": 0.2491,
     "W_reading_spread_rel": 0.012,
     "below_formula_threshold": false,
     "Eth_eV": 38.73
    },
    {
     "E_eV": 1000,
     "angle_deg": 0,
     "Y_min": 0.3845,
     "Y_max": 0.3903,
     "W_reading_spread_rel": 0.0147,
     "below_formula_threshold": false,
     "Eth_eV": 38.73
    }
   ],
   "evidence_level": 5,
   "evidence_class": "model-derived",
   "measured_or_model": "semi-empirical formula with parameters best-fitted to measured elemental data (normal incidence)",
   "uncertainty": "not stated by the source per point; the W(Z2) reading ambiguity is carried as Y_min..Y_max; values below the lowest plotted measured energy are formula extrapolation",
   "transformation_chain": "measured yields (legend refs) -> NIFS-DATA-23 best fit -> caption parameters read from page image -> Eq. (15) evaluated by this builder at the reporting grid",
   "use": "ELEMENTAL_PRIOR_BOUND_ONLY"
  },
  {
   "id": "YT-FIT-NIFS-F168",
   "kind": "YAMAMURA_TAWARA_CAPTION_FIT",
   "source": "SRC-NIFS-DATA-23",
   "locator": "NIFS-DATA-23 Fig. 168 caption, report p. 60 (PDF p. 61)",
   "projectile": "N+",
   "target": "Mo (pure element)",
   "target_element": "Mo",
   "parameters_as_printed": {
    "A": 6.85,
    "Q": 0.85,
    "Us_eV": 13.64,
    "s": 2.8,
    "W": "0.45 Us",
    "best_fit_Us": true
   },
   "caption_remark": "THE BEST-FIT SURFACE BINDING ENERGY IS USED.",
   "measured_data_in_figure": [
    "Bader M. (1960)"
   ],
   "data_vs_curve_as_seen": "plotted points start near 0.3 keV",
   "energy_range_eV": [
    50,
    1000
   ],
   "angles_deg": [
    0
   ],
   "values": [
    {
     "E_eV": 50,
     "angle_deg": 0,
     "Y_min": 0.0,
     "Y_max": 0.0,
     "W_reading_spread_rel": 0.0,
     "below_formula_threshold": true,
     "Eth_eV": 56.2
    },
    {
     "E_eV": 100,
     "angle_deg": 0,
     "Y_min": 0.004213,
     "Y_max": 0.004362,
     "W_reading_spread_rel": 0.0344,
     "below_formula_threshold": false,
     "Eth_eV": 56.2
    },
    {
     "E_eV": 200,
     "angle_deg": 0,
     "Y_min": 0.03129,
     "Y_max": 0.03266,
     "W_reading_spread_rel": 0.0417,
     "below_formula_threshold": false,
     "Eth_eV": 56.2
    },
    {
     "E_eV": 300,
     "angle_deg": 0,
     "Y_min": 0.0603,
     "Y_max": 0.06326,
     "W_reading_spread_rel": 0.0467,
     "below_formula_threshold": false,
     "Eth_eV": 56.2
    },
    {
     "E_eV": 500,
     "angle_deg": 0,
     "Y_min": 0.1091,
     "Y_max": 0.1153,
     "W_reading_spread_rel": 0.0538,
     "below_formula_threshold": false,
     "Eth_eV": 56.2
    },
    {
     "E_eV": 1000,
     "angle_deg": 0,
     "Y_min": 0.191,
     "Y_max": 0.2043,
     "W_reading_spread_rel": 0.0649,
     "below_formula_threshold": false,
     "Eth_eV": 56.2
    }
   ],
   "evidence_level": 5,
   "evidence_class": "model-derived",
   "measured_or_model": "semi-empirical formula with parameters best-fitted to measured elemental data (normal incidence)",
