Repository: ppusapati/abep

# ABEP-VLEO simulator (Vyovrinda Aerospace)

Physics simulator for Air-Breathing Electric Propulsion in very low Earth orbit (180–230 km), built for the
DRDO TDF ABEP bid (RFP DTDF/06/13516). Python is authoritative for the full chain (atmosphere → intake → compressor →
reservoir → ionisation → accelerator → power/thermal/mass/life → spacecraft drag → 26,000 h mission → UQ/optimisation).
HallThruster.jl (UM PEPL, MIT) is the authoritative Hall-discharge solver, run offline to produce frozen response maps.

**Status: Python Physics Candidate — NOT a frozen baseline.** See `CLAUDE.md` for the gate status, the rules for working
in this repository, and what is superseded. Full change history: `docs/HISTORY.md`.

## Quick start
```bash
python3 -m venv .venv && . .venv/bin/activate
pip install -r requirements-lock.txt && pip install -e .
python -m pytest -q tests          # ~80 s; expect: all pass, 5 skipped (superseded), 1 xfailed (gate 3)
python -m abep_sim.golden check    # golden benchmarks (stage-by-stage) reproduce to 1e-6
```

## Hall solver (optional, needs Julia >= 1.10)
```bash
julia hallthruster_bridge/setup.jl                                   # pins HallThruster.jl v0.23.1 (commit bfb3019)
mkdir -p hallthruster_bridge/out
julia --project=hallthruster_bridge hallthruster_bridge/run_cases.jl \
      hallthruster_bridge/cases/p5_xenon.json hallthruster_bridge/out/p5_xenon.json
```

## Layout
| path | contents |
|---|---|
| `abep_sim/` | the simulator package |
| `abep_sim/data/` | frozen, hashed reference data: NRLMSIS 2.1 atmosphere, TPMC intake surface, golden benchmarks, cited rate tables |
| `tests/` | test suite (includes golden reproduction and recorded validation failure) |
| `hallthruster_bridge/` | pinned HallThruster.jl setup, driver, N₂/N propellant config, validation cases |
| `scripts/` | install-and-test helper |
| `docs/HISTORY.md` | full version history v0.1 → v1.7-candidate, every finding and withdrawal |

File: docs/evidence/sputter_yields_v1/SPUTTER_YIELDS_V1.md
# Species-resolved sputter-yield evidence register, v1

Generated by `docs/evidence/sputter_yields_v1/build_sputter_yields_v1.py` from `sputter_yield_inputs_v1.json`; do not edit by hand (`--check` reproduces this file and `sputter_yields_v1.json` exactly). Tests: `python -m pytest -q tests/test_sputter_yields_v1.py`.

**Status:** EVIDENCE REGISTER ONLY. Not wired into any simulator module. No alloy or coating sputter yield exists in this register; no molecular-ion (N2+, O2+) number exists in this register. Every numeric yield is an elemental-target literature or semi-empirical value usable only as a prior bound / for test-matrix selection / comparison / model initialisation (S5.13), never as a candidate value, and never as a CR-04 recession or life input.

## 1. Owner decisions applied

- **A9.12** `docs/decisions/OD_2026_10_01_A9_12_s5_p3_p4_owner_decisions.json` (sha256 `1485f00b7abe7e621f8dc2d32d8d97704e10e71d53c97b4f617bc022d1f2359d`), verbatim `docs/decisions/OD_2026_10_01_A9_12_S5_P3_P4_OWNER_DECISIONS.md`; questions: P4-OQ-04 (S5.13), P4-OQ-02 (S5.11), P4-OQ-03 (S5.12).
  - P4-OQ-04 / S5.13 answer BOTH: lawful acquisition of species-resolved N+, N2+, O+, O2+ sputtering-yield information (library, inter-library loan, publisher purchase, institutional subscription, other licensed routes) plus project ion-beam measurement of down-selected candidates; literature is used for prior bounds, test-matrix selection, comparison and model initialisation; project measurements provide candidate-specific evidence; elemental-target literature yields are never silently substituted for an alloy/coating.
  - P4-OQ-02 / S5.11 answer BROAD_Q0_DOWNSELECT_Q1: the Q0 matrix rows used in q0_matrix below; coatings must record composition, thickness, deposition process, substrate, surface preparation and lot/process provenance; Ti, TiN/ZrN, bulk Cu and bulk Ir are reserve only (not in this register's matrix).
  - P4-OQ-03 / S5.12 answer LOCK_2_AFTER_METROLOGY_BEFORE_EXPOSURE: sputter/erosion acceptance thresholds are frozen at LOCK-2 after metrology commissioning; this register sets no threshold.
- **A9.15** `docs/decisions/OD_2026_10_01_A9_15_rfp_propellant_policy_owner_decision.json` (sha256 `a928e87fa37aa6ad875fa1505041f21ea145919ebb86286df0e34629c966e309`), verbatim `docs/decisions/OD_2026_10_01_A9_15_RFP_PROPELLANT_POLICY_OWNER_DECISION.md`; questions: RFP-COMPLIANT PROPELLANT POLICY (governing rule).
  - Xenon is an RFP-required system capability; Xe+ therefore stays a required projectile of the P4 sputtering criterion CR-04. P4-OQ-04 (the acquisition authorisation implemented here) names N+, N2+, O+, O2+ only, so Xe+ (and engineering-only Ar+) are listed as NOT_ASSESSED_IN_THIS_LANE, never as covered.

- **A9.17** `docs/decisions/OD_2026_10_01_A9_17_data_artifact_owner_decisions.json` (sha256 `9fd77c95c2f3142bb3e2faf68145e1225a29b307d22f86bf93a8cd562914c3ad`), verbatim `docs/decisions/OD_2026_10_01_A9_17_DATA_ARTIFACT_OWNER_DECISIONS.md`; decision key SPUTTER = FREEZE_SPUTTER_SCREEN_1_10_AND_1_25_PROSPECTIVELY.
  - Owner-defined screening guardbands (OWNER_DEFINED_SCREENING_GUARDBANDS): E_screen = 1.1 x E_threshold; F_worst = 1.25.
  - E_screen_factor: E_screen = E_screen_factor x E_threshold (the printed APID fit Eth): TRIM.SP points with E < E_screen are reported but excluded from the APID-reproduction screen (CHK-APID-REPRODUCTION).
  - F_worst: screen tolerance: the worst fit/TRIM.SP factor max(r, 1/r) over the points with E >= E_screen must be <= F_worst, otherwise the build fails as a transcription / formula-reading error.
  - Scope: SCREENING / DOWN-SELECTION ONLY. Never a P4 material-acceptance, lifetime, erosion or qualification threshold; those are frozen at LOCK-2 after metrology commissioning, before exposure (S5.12, A9.12 P4-OQ-03). In this register no material passes or fails on these factors.
  - Pre-registration: The first build carrying these factors (commit 1d595ad, SPUTTER-1 repair) used the same values as lane-chosen builder constants (APID_NEAR_THRESHOLD = 1.1, APID_REPRO_TOL_FACTOR = 1.25) selected AFTER the lane had seen the TRIM.SP / APID data. That build's screening results are therefore NOT pre-registered evidence and are not represented as such. A9.17 freezes the values as owner constants; this regeneration applies them prospectively to the unchanged source data. No value was adjusted after seeing whether any row or material passes.
  - Regenerated vs first build (`1d595ad`): IDENTICAL over 4 APID rows (0 differences); reported only; no factor, transcription or status is adjusted because a row or material passes or fails (A9.17).

Read-only references: `docs/experiments/hall_icp/p4_anode_materials/p4_anode_materials_v1.json` (sha256 at base `42ef3a3e2e3a...`); `docs/evidence/wall_life/sputter_yield_db_v1.json` (sha256 at base `315fbd44da2e...`).

## 2. Use restrictions

- **NO_SILENT_SUBSTITUTION**: no record in this register is an alloy or coating value; coverage cells carry candidate_specific_value = null and status NO_CANDIDATE_SPECIFIC_DATA for every Q0 candidate and every required species (owner S5.13).
- **NO_MOLECULAR_NUMBERS**: N2+ and O2+ cells carry no prior number. The common mapping 'molecule = atoms at the same velocity' is not applied; the only located evidence on it (Dobes 2011 abstract, W) reports up to +25 % per-atom enhancement below 1 keV.
- **REACTIVE_PROJECTILES**: for N and/or O on Fe, Mo, Ni, W the source compilation had to refit the surface binding energy (best-fit Us 1.20x to 2.30x the Table 1 value); generic Table-1 evaluations for elements without N/O data (Al, Cr, Ir, Nb, Pt, Rh, Ru, Ti) are unvalidated for these projectiles (evidence level 6).
- **CHEMICAL_EROSION**: for O on carbon (isotropic graphite control) physical-sputtering values are a lower bound only.
- **NO_ENERGY_DOMAIN**: the reporting grid is a tabulation grid, not a sheath energy; CR-04 'sheath_energy_range' is not registered.
- **NO_ACCEPTANCE**: thresholds are set at LOCK-2 (S5.12); this register sets none.
- **SCREENING_GUARDBANDS_ONLY**: E_screen = 1.1 x E_threshold and F_worst = 1.25 are owner-defined screening / down-selection guardbands (A9.17, docs/decisions/OD_2026_10_01_A9_17_data_artifact_owner_decisions.json sha256 9fd77c95c2f3..., key SPUTTER); never P4 material-acceptance, lifetime or qualification thresholds (S5.12 governs those). The first build that used these values (commit 1d595ad) chose them after seeing the data and is NOT pre-registered evidence; this regeneration applies them prospectively.

Species outside this lane's authorisation (listed, not covered): Xe+: CR-04 lists Xe+ and A9.15 makes Xe an RFP-required capability, but P4-OQ-04 (this lane's authorisation) names N+, N2+, O+, O2+ only; open Xe+ elemental fits are pointed to by docs/evidence/wall_life S11 (Yim, IEPC-2017-060) and were not re-read here; Ar+: engineering-only projectile in CR-04 / A9 evidence order; not part of P4-OQ-04.

## 3. Coverage of the Q0 matrix (S5.11) by required species

Every cell: candidate-specific value **none**; disposition always includes `MEASUREMENT_NEEDED:TP-04`.

| Q0 row | candidate | species | elemental prior records | applicability | dispositions |
|---|---|---|---|---|---|
| R8-C01 | CAND-01 316L (engineering / reference control) | N+ | none | NO_CONSTITUENT_REGISTERED | MEASUREMENT_NEEDED:TP-04, AR-05, AR-06, AR-07, AR-08 |
| R8-C01 | CAND-01 316L (engineering / reference control) | N2+ | none | NO_PRIOR_NUMBER | MEASUREMENT_NEEDED:TP-04, AR-04, AR-06, AR-08 |
| R8-C01 | CAND-01 316L (engineering / reference control) | O+ | none | NO_CONSTITUENT_REGISTERED | MEASUREMENT_NEEDED:TP-04, AR-05, AR-06, AR-07, AR-08 |
| R8-C01 | CAND-01 316L (engineering / reference control) | O2+ | none | NO_PRIOR_NUMBER | MEASUREMENT_NEEDED:TP-04, AR-04, AR-06, AR-08 |
| R8-C02 | CAND-02A INCONEL alloy 600 | N+ | YT-FIT-NIFS-F102, YT-GEN-N-Cr, YT-GEN-N-Ni | CONSTITUENT_ELEMENT_PRIOR_BOUND_ONLY | MEASUREMENT_NEEDED:TP-04, AR-05, AR-06, AR-07, AR-08 |
| R8-C02 | CAND-02A INCONEL alloy 600 | N2+ | none | NO_PRIOR_NUMBER | MEASUREMENT_NEEDED:TP-04, AR-06, AR-08 |
| R8-C02 | CAND-02A INCONEL alloy 600 | O+ | YT-FIT-NIFS-F103, YT-GEN-O-Cr, YT-GEN-O-Ni | CONSTITUENT_ELEMENT_PRIOR_BOUND_ONLY | MEASUREMENT_NEEDED:TP-04, AR-05, AR-06, AR-07, AR-08 |
| R8-C02 | CAND-02A INCONEL alloy 600 | O2+ | none | NO_PRIOR_NUMBER | MEASUREMENT_NEEDED:TP-04, AR-06, AR-08 |
| R8-C02 | CAND-02B INCONEL alloy 625 | N+ | YT-FIT-NIFS-F102, YT-GEN-N-Cr, YT-GEN-N-Ni | CONSTITUENT_ELEMENT_PRIOR_BOUND_ONLY | MEASUREMENT_NEEDED:TP-04, AR-05, AR-06, AR-07, AR-08 |
| R8-C02 | CAND-02B INCONEL alloy 625 | N2+ | none | NO_PRIOR_NUMBER | MEASUREMENT_NEEDED:TP-04, AR-06, AR-08 |
| R8-C02 | CAND-02B INCONEL alloy 625 | O+ | YT-FIT-NIFS-F103, YT-GEN-O-Cr, YT-GEN-O-Ni | CONSTITUENT_ELEMENT_PRIOR_BOUND_ONLY | MEASUREMENT_NEEDED:TP-04, AR-05, AR-06, AR-07, AR-08 |
| R8-C02 | CAND-02B INCONEL alloy 625 | O2+ | none | NO_PRIOR_NUMBER | MEASUREMENT_NEEDED:TP-04, AR-06, AR-08 |
| R8-C02 | CAND-02C Haynes 230 | N+ | YT-FIT-NIFS-F102, YT-GEN-N-Cr, YT-GEN-N-Ni | CONSTITUENT_ELEMENT_PRIOR_BOUND_ONLY | MEASUREMENT_NEEDED:TP-04, AR-05, AR-06, AR-07, AR-08 |
| R8-C02 | CAND-02C Haynes 230 | N2+ | none | NO_PRIOR_NUMBER | MEASUREMENT_NEEDED:TP-04, AR-06, AR-08 |
| R8-C02 | CAND-02C Haynes 230 | O+ | YT-FIT-NIFS-F103, YT-GEN-O-Cr, YT-GEN-O-Ni | CONSTITUENT_ELEMENT_PRIOR_BOUND_ONLY | MEASUREMENT_NEEDED:TP-04, AR-05, AR-06, AR-07, AR-08 |
| R8-C02 | CAND-02C Haynes 230 | O2+ | none | NO_PRIOR_NUMBER | MEASUREMENT_NEEDED:TP-04, AR-06, AR-08 |
| R8-C02 (additional, if readily available) | CAND-02D INCONEL alloy X-750 | N+ | YT-FIT-NIFS-F102, YT-GEN-N-Cr, YT-GEN-N-Ni | CONSTITUENT_ELEMENT_PRIOR_BOUND_ONLY | MEASUREMENT_NEEDED:TP-04, AR-05, AR-06, AR-07, AR-08 |
| R8-C02 (additional, if readily available) | CAND-02D INCONEL alloy X-750 | N2+ | none | NO_PRIOR_NUMBER | MEASUREMENT_NEEDED:TP-04, AR-06, AR-08 |
| R8-C02 (additional, if readily available) | CAND-02D INCONEL alloy X-750 | O+ | YT-FIT-NIFS-F103, YT-GEN-O-Cr, YT-GEN-O-Ni | CONSTITUENT_ELEMENT_PRIOR_BOUND_ONLY | MEASUREMENT_NEEDED:TP-04, AR-05, AR-06, AR-07, AR-08 |
| R8-C02 (additional, if readily available) | CAND-02D INCONEL alloy X-750 | O2+ | none | NO_PRIOR_NUMBER | MEASUREMENT_NEEDED:TP-04, AR-06, AR-08 |
| R8-C03 | CAND-03A INCONEL alloy 601 | N+ | YT-FIT-NIFS-F102, YT-GEN-N-Al, YT-GEN-N-Cr, YT-GEN-N-Ni | CONSTITUENT_ELEMENT_PRIOR_BOUND_ONLY | MEASUREMENT_NEEDED:TP-04, AR-03, AR-05, AR-06, AR-07, AR-08 |
| R8-C03 | CAND-03A INCONEL alloy 601 | N2+ | none | NO_PRIOR_NUMBER | MEASUREMENT_NEEDED:TP-04, AR-03, AR-06, AR-08 |
| R8-C03 | CAND-03A INCONEL alloy 601 | O+ | YT-FIT-NIFS-F103, YT-GEN-O-Al, YT-GEN-O-Cr, YT-GEN-O-Ni | CONSTITUENT_ELEMENT_PRIOR_BOUND_ONLY | MEASUREMENT_NEEDED:TP-04, AR-03, AR-05, AR-06, AR-07, AR-08 |
| R8-C03 | CAND-03A INCONEL alloy 601 | O2+ | none | NO_PRIOR_NUMBER | MEASUREMENT_NEEDED:TP-04, AR-03, AR-06, AR-08 |
| R8-C03 | CAND-03C Haynes 214 | N+ | YT-GEN-N-Al | CONSTITUENT_ELEMENT_PRIOR_BOUND_ONLY | MEASUREMENT_NEEDED:TP-04, AR-03, AR-06, AR-07, AR-08 |
| R8-C03 | CAND-03C Haynes 214 | N2+ | none | NO_PRIOR_NUMBER | MEASUREMENT_NEEDED:TP-04, AR-03, AR-06, AR-08 |
| R8-C03 | CAND-03C Haynes 214 | O+ | YT-GEN-O-Al | CONSTITUENT_ELEMENT_PRIOR_BOUND_ONLY | MEASUREMENT_NEEDED:TP-04, AR-03, AR-06, AR-07, AR-08 |
| R8-C03 | CAND-03C Haynes 214 | O2+ | none | NO_PRIOR_NUMBER | MEASUREMENT_NEEDED:TP-04, AR-03, AR-06, AR-08 |
| R8-C03 | CAND-03B FeCrAl (one explicitly specified grade, TBD) | N+ | YT-FIT-NIFS-F81, YT-GEN-N-Al, YT-GEN-N-Cr, YT-GEN-N-Fe | CONSTITUENT_ELEMENT_PRIOR_BOUND_ONLY | MEASUREMENT_NEEDED:TP-04, AR-03, AR-05, AR-06, AR-07, AR-08 |
| R8-C03 | CAND-03B FeCrAl (one explicitly specified grade, TBD) | N2+ | none | NO_PRIOR_NUMBER | MEASUREMENT_NEEDED:TP-04, AR-03, AR-04, AR-06, AR-08 |
| R8-C03 | CAND-03B FeCrAl (one explicitly specified grade, TBD) | O+ | YT-GEN-O-Al, YT-GEN-O-Cr, YT-GEN-O-Fe | CONSTITUENT_ELEMENT_PRIOR_BOUND_ONLY | MEASUREMENT_NEEDED:TP-04, AR-03, AR-05, AR-06, AR-07, AR-08 |
| R8-C03 | CAND-03B FeCrAl (one explicitly specified grade, TBD) | O2+ | none | NO_PRIOR_NUMBER | MEASUREMENT_NEEDED:TP-04, AR-03, AR-04, AR-06, AR-08 |
| R8-C04 | CAND-04 Rh-coated 316L | N+ | YT-GEN-N-Rh | COATING_ELEMENT_PRIOR_BOUND_ONLY | MEASUREMENT_NEEDED:TP-04, AR-06, AR-07, AR-08 |
| R8-C04 | CAND-04 Rh-coated 316L | N2+ | none | NO_PRIOR_NUMBER | MEASUREMENT_NEEDED:TP-04, AR-06, AR-08 |
| R8-C04 | CAND-04 Rh-coated 316L | O+ | YT-GEN-O-Rh | COATING_ELEMENT_PRIOR_BOUND_ONLY | MEASUREMENT_NEEDED:TP-04, AR-06, AR-07, AR-08 |
| R8-C04 | CAND-04 Rh-coated 316L | O2+ | none | NO_PRIOR_NUMBER | MEASUREMENT_NEEDED:TP-04, AR-06, AR-08 |
| R8-C05 | CAND-05 Pt-clad / plated 316L | N+ | YT-GEN-N-Pt | COATING_ELEMENT_PRIOR_BOUND_ONLY | MEASUREMENT_NEEDED:TP-04, AR-06, AR-07, AR-08 |
| R8-C05 | CAND-05 Pt-clad / plated 316L | N2+ | none | NO_PRIOR_NUMBER | MEASUREMENT_NEEDED:TP-04, AR-06, AR-08 |
| R8-C05 | CAND-05 Pt-clad / plated 316L | O+ | YT-GEN-O-Pt | COATING_ELEMENT_PRIOR_BOUND_ONLY | MEASUREMENT_NEEDED:TP-04, AR-06, AR-07, AR-08 |
| R8-C05 | CAND-05 Pt-clad / plated 316L | O2+ | none | NO_PRIOR_NUMBER | MEASUREMENT_NEEDED:TP-04, AR-06, AR-08 |
| R8-C06 | CAND-06 Cr-plated 316L | N+ | YT-GEN-N-Cr | COATING_ELEMENT_PRIOR_BOUND_ONLY | MEASUREMENT_NEEDED:TP-04, AR-06, AR-07, AR-08 |
| R8-C06 | CAND-06 Cr-plated 316L | N2+ | none | NO_PRIOR_NUMBER | MEASUREMENT_NEEDED:TP-04, AR-06, AR-08 |
| R8-C06 | CAND-06 Cr-plated 316L | O+ | YT-GEN-O-Cr | COATING_ELEMENT_PRIOR_BOUND_ONLY | MEASUREMENT_NEEDED:TP-04, AR-06, AR-07, AR-08 |
| R8-C06 | CAND-06 Cr-plated 316L | O2+ | none | NO_PRIOR_NUMBER | MEASUREMENT_NEEDED:TP-04, AR-06, AR-08 |
| R8-C07 | CAND-07 IrO2 / RuO2-type conductive-oxide (MMO) coating | N+ | context only: YT-GEN-N-Ir, YT-GEN-N-Ru, YT-GEN-N-Ti | NOT_REPRESENTATIVE | MEASUREMENT_NEEDED:TP-04, AR-01, AR-06, AR-07, AR-08 |
| R8-C07 | CAND-07 IrO2 / RuO2-type conductive-oxide (MMO) coating | N2+ | none | NO_PRIOR_NUMBER | MEASUREMENT_NEEDED:TP-04, AR-01, AR-06, AR-08 |
| R8-C07 | CAND-07 IrO2 / RuO2-type conductive-oxide (MMO) coating | O+ | context only: YT-GEN-O-Ir, YT-GEN-O-Ru, YT-GEN-O-Ti | NOT_REPRESENTATIVE | MEASUREMENT_NEEDED:TP-04, AR-06, AR-07, AR-08 |
| R8-C07 | CAND-07 IrO2 / RuO2-type conductive-oxide (MMO) coating | O2+ | none | NO_PRIOR_NUMBER | MEASUREMENT_NEEDED:TP-04, AR-06, AR-08 |
| R8-C08 | CAND-08 bare tungsten (negative / reference control only) | N+ | TRIM-N-W, YT-FIT-NIFS-F259, YT-GEN-N-W | MATERIAL_MATCHED_ELEMENT__SURFACE_STATE_NOT_MATCHED | MEASUREMENT_NEEDED:TP-04, AR-01, AR-02, AR-05, AR-06, AR-07 |
| R8-C08 | CAND-08 bare tungsten (negative / reference control only) | N2+ | none | NO_PRIOR_NUMBER | MEASUREMENT_NEEDED:TP-04, AR-01, AR-02, AR-06 |
| R8-C08 | CAND-08 bare tungsten (negative / reference control only) | O+ | TRIM-O-W, YT-FIT-NIFS-F260, YT-GEN-O-W | MATERIAL_MATCHED_ELEMENT__SURFACE_STATE_NOT_MATCHED / see note | MEASUREMENT_NEEDED:TP-04, AR-05, AR-06, AR-07 |
| R8-C08 | CAND-08 bare tungsten (negative / reference control only) | O2+ | none | NO_PRIOR_NUMBER / see note | MEASUREMENT_NEEDED:TP-04, AR-06 |
| R8-C09 | CAND-09 specified isotropic graphite (reference / control coupon) | N+ | YT-GEN-N-C | MATERIAL_MATCHED_ELEMENT__SURFACE_STATE_NOT_MATCHED | MEASUREMENT_NEEDED:TP-04, AR-05, AR-06, AR-07 |
| R8-C09 | CAND-09 specified isotropic graphite (reference / control coupon) | N2+ | none | NO_PRIOR_NUMBER | MEASUREMENT_NEEDED:TP-04, AR-06 |
| R8-C09 | CAND-09 specified isotropic graphite (reference / control coupon) | O+ | TRIM-O-C, YT-FIT-NIFS-F19, YT-GEN-O-C | MATERIAL_MATCHED_ELEMENT__SURFACE_STATE_NOT_MATCHED / see note | MEASUREMENT_NEEDED:TP-04, AR-05, AR-06, AR-07 |
| R8-C09 | CAND-09 specified isotropic graphite (reference / control coupon) | O2+ | none | NO_PRIOR_NUMBER / see note | MEASUREMENT_NEEDED:TP-04, AR-06 |

- Note CAND-08: IAEA APID 7B 2.1.3.7 comment: low-temperature O -> W data probably reflect a tungsten-oxide surface; the elemental values do not bound an oxidised surface
- Note CAND-09: PHYSICAL_SPUTTERING_IS_A_LOWER_BOUND_ONLY: O on carbon is dominated by chemical erosion (NIFS-DATA-23 Fig. 19 caption; IAEA APID 7B 2.1.2.7 comment); measured points lie well above the physical-sputtering curve

## 4. Elemental prior values (atoms/ion, normal incidence)

tabulation grid for the semi-empirical evaluations only. It is NOT a sheath energy or operating point: the CR-04 domain 'sheath_energy_range' is not registered (TBD from the H-1 / ICP electrode envelopes).

### 4a. Semi-empirical, parameters fitted to measured elemental N / O data (NIFS-DATA-23 captions; level 5)

| record | 50 eV | 100 eV | 200 eV | 300 eV | 500 eV | 1000 eV | measured data in figure |
|---|---|---|---|---|---|---|---|
| YT-FIT-NIFS-F19 (O+ -> C) | below Eth | 0.0176 | 0.0831 | 0.141 | 0.227 | 0.352 | Hechtl E. (1986); Eckstein W. (1993) |
| YT-FIT-NIFS-F81 (N+ -> Fe) | 0.0317-0.0318 | 0.111 | 0.235-0.236 | 0.326-0.327 | 0.453-0.454 | 0.638-0.64 | Bader M. (1960); Bader M. (1961) |
| YT-FIT-NIFS-F102 (N+ -> Ni) | 0.0276 | 0.111 | 0.249-0.25 | 0.352-0.353 | 0.497-0.5 | 0.711-0.715 | Bader M. (1961) |
| YT-FIT-NIFS-F103 (O+ -> Ni) | 0.00126-0.00127 | 0.0289-0.0291 | 0.0985-0.0994 | 0.157-0.159 | 0.246-0.249 | 0.385-0.39 | Roth J. (1979) |
| YT-FIT-NIFS-F168 (N+ -> Mo) | below Eth | 0.00421-0.00436 | 0.0313-0.0327 | 0.0603-0.0633 | 0.109-0.115 | 0.191-0.204 | Bader M. (1960) |
| YT-FIT-NIFS-F169 (O+ -> Mo) | 0.00293-0.00294 | 0.0362-0.0364 | 0.117-0.118 | 0.187-0.189 | 0.294-0.298 | 0.467-0.474 | Hechtl E. (1984) |
| YT-FIT-NIFS-F259 (N+ -> W) | below Eth | 0.000828-0.000841 | 0.0174-0.0177 | 0.04-0.0409 | 0.0825-0.0845 | 0.161-0.166 | Bader M. (1961) |
| YT-FIT-NIFS-F260 (O+ -> W) | below Eth | 0.000501-0.000507 | 0.0153-0.0156 | 0.037-0.0377 | 0.0789-0.0806 | 0.159-0.163 | Roth J. (1979); Tsunoyama K. (1980); Hechtl E. (1981); Hechtl E. (1991) |

### 4b. TRIM.SP tables (IPP 9/132; level 4, calculated, low fluence)

- **TRIM-N-W** (N+ -> W, 0 deg; 'N -> W', 'Sputtering yield of W by N', report p. 221 (PDF p. 225)): 50 eV: 5.7e-05, 52 eV: 0.000135, 55 eV: 0.00036, 60 eV: 0.000973, 70 eV: 0.00326, 80 eV: 0.007, 90 eV: 0.0117, 100 eV: 0.0172, 120 eV: 0.0277, 140 eV: 0.0399, 200 eV: 0.0757, 300 eV: 0.132, 500 eV: 0.213, 1000 eV: 0.339.
- **TRIM-O-W** (O+ -> W, 0 deg; 'O -> W', 'Sputtering yield of W by O', report p. 224 (PDF p. 228)): 50 eV: 0.000363, 100 eV: 0.0217, 200 eV: 0.09, 300 eV: 0.152, 500 eV: 0.245, 1000 eV: 0.371. Flags: only low fluence (printed); values taken over from IPP 9/82 (program line).
- **TRIM-O-C** (O+ -> C, 0 deg; 'O -> C', 'Sputtering yield of C by O', report p. 65 (PDF p. 69)): 50 eV: 6.56e-05, 60 eV: 0.000287, 70 eV: 0.000779, 100 eV: 0.00459, 150 eV: 0.018, 300 eV: 0.0685, 1000 eV: 0.215. Flags: only low fluence (printed); two density / cutoff / esb values and two programs printed for one column; which rows used which set is not stated; physical sputtering only: no chemical erosion (CO/CO2 formation).

### 4c. Generic Table-1 parameters (level 6; unvalidated for N / O where no data exist)

| element | projectile | 50 eV | 100 eV | 200 eV | 300 eV | 500 eV | 1000 eV | N/O fit exists |
|---|---|---|---|---|---|---|---|---|
| Al | N+ | 0.0844 | 0.228 | 0.428 | 0.565 | 0.747 | 0.994 | no |
| Al | O+ | 0.0807 | 0.23 | 0.446 | 0.595 | 0.798 | 1.08 | no |
| C | N+ | 1.89e-07 | 0.0179 | 0.0812 | 0.136 | 0.216 | 0.33 | no |
| C | O+ | below Eth | 0.0176 | 0.0831 | 0.141 | 0.227 | 0.352 | identity (caption = Table 1) |
| Cr | N+ | 0.073 | 0.207 | 0.403 | 0.542 | 0.733 | 1.01 | no |
| Cr | O+ | 0.0777 | 0.223 | 0.44 | 0.594 | 0.809 | 1.12 | no |
| Fe | N+ | 0.0535 | 0.157 | 0.312 | 0.422 | 0.575 | 0.796 | yes |
| Fe | O+ | 0.0575 | 0.171 | 0.341 | 0.464 | 0.636 | 0.889 | no |
| Ir | N+ | 0.00169 | 0.0402 | 0.141 | 0.228 | 0.365 | 0.589 | no |
| Ir | O+ | 0.00338 | 0.0518 | 0.17 | 0.271 | 0.43 | 0.692 | no |
| Mo | N+ | 0.00665 | 0.0509 | 0.145 | 0.223 | 0.339 | 0.521 | yes |
| Mo | O+ | 0.00841 | 0.0593 | 0.167 | 0.254 | 0.388 | 0.599 | yes |
| Nb | N+ | 0.00421 | 0.0427 | 0.131 | 0.205 | 0.319 | 0.496 | no |
| Nb | O+ | 0.00543 | 0.05 | 0.151 | 0.235 | 0.365 | 0.571 | no |
| Ni | N+ | 0.0615 | 0.187 | 0.377 | 0.513 | 0.703 | 0.98 | yes |
| Ni | O+ | 0.0666 | 0.204 | 0.414 | 0.565 | 0.78 | 1.1 | yes |
| Pt | N+ | 0.00673 | 0.0687 | 0.206 | 0.319 | 0.493 | 0.771 | no |
| Pt | O+ | 0.0107 | 0.0867 | 0.247 | 0.379 | 0.583 | 0.912 | no |
| Rh | N+ | 0.0261 | 0.124 | 0.297 | 0.429 | 0.622 | 0.916 | no |
| Rh | O+ | 0.032 | 0.143 | 0.34 | 0.49 | 0.712 | 1.05 | no |
| Ru | N+ | 0.0155 | 0.0992 | 0.261 | 0.388 | 0.576 | 0.865 | no |
| Ru | O+ | 0.0196 | 0.116 | 0.299 | 0.444 | 0.659 | 0.994 | no |
| Ti | N+ | 0.0259 | 0.0849 | 0.175 | 0.24 | 0.329 | 0.456 | no |
| Ti | O+ | 0.0271 | 0.0909 | 0.191 | 0.263 | 0.363 | 0.51 | no |
| W | N+ | 1.59e-06 | 0.00961 | 0.0529 | 0.097 | 0.171 | 0.299 | yes |
| W | O+ | 4.91e-05 | 0.0133 | 0.0652 | 0.117 | 0.203 | 0.352 | yes |

## 5. Consistency checks

- **CHK-YT-WORKED-EXAMPLE** (NIFS-DATA-23 sec. 7: 1 keV He -> Au): printed 0.14, computed 0.1392 (residual -0.55%, tolerance 2%); Eth printed 54.0 eV, computed 54.45 eV.
- **CHK-MASS-RATIOS** (CIAAW atomic weights vs caption A = M2/M1 (8 captions)): max |difference| 0.00487 (tolerance 0.006).
- **CHK-GENERIC-VS-FIT**: generic / fit ratio 1.24 to 52.7 over 39 points of the refitted combinations (N+ -> Fe, N+ -> Mo, N+ -> Ni, N+ -> W, O+ -> Mo, O+ -> Ni, O+ -> W); identity combinations excluded: O+ -> C. the generic Table-1 evaluation is not a reliable N/O prior: it departs from the data-fitted curve by the ratio range shown, mostly upward (the fits raise Us for N/O).
- **CHK-YT-FIT-VS-TRIM**: O+ -> C 50 eV: YT below its threshold, TRIM 6.56e-05; O+ -> C 100 eV: YT/TRIM 3.84; O+ -> C 300 eV: YT/TRIM 2.05; O+ -> C 1000 eV: YT/TRIM 1.64; N+ -> W 50 eV: YT below its threshold, TRIM 5.7e-05; N+ -> W 100 eV: YT/TRIM 0.0489; N+ -> W 200 eV: YT/TRIM 0.234; N+ -> W 300 eV: YT/TRIM 0.31; N+ -> W 500 eV: YT/TRIM 0.397; N+ -> W 1000 eV: YT/TRIM 0.489; O+ -> W 50 eV: YT below its threshold, TRIM 0.000363; O+ -> W 100 eV: YT/TRIM 0.0234; O+ -> W 200 eV: YT/TRIM 0.173; O+ -> W 300 eV: YT/TRIM 0.248; O+ -> W 500 eV: YT/TRIM 0.329; O+ -> W 1000 eV: YT/TRIM 0.439. model-to-model spread for the same elemental target and projectile; it is a lower limit of the prior-bound width, not an error estimate.
- **CHK-APID-REPRODUCTION** (IAEA APID 7B fit formula (report p. 18, PDF p. 20) with the printed parameters vs the TRIM.SP points the fits were made to (<= 1 keV); gate: worst factor <= 1.25 for E >= 1.1 Eth): APID-2.1.2.6 NO_TRIM_TABLE_TRANSCRIBED, worst factor - for E >= 1.1 Eth (- incl. near-threshold points), NOT_USED_NUMERICALLY; APID-2.1.2.7 REPRODUCED_AWAY_FROM_THRESHOLD, worst factor 1.15 for E >= 1.1 Eth (3.39 incl. near-threshold points), NOT_USED_NUMERICALLY; APID-2.1.3.6 REPRODUCED_AWAY_FROM_THRESHOLD, worst factor 1.16 for E >= 1.1 Eth (19.7 incl. near-threshold points), NOT_USED_NUMERICALLY; APID-2.1.3.7 REPRODUCED_AWAY_FROM_THRESHOLD, worst factor 1.09 for E >= 1.1 Eth (1.09 incl. near-threshold points), NOT_USED_NUMERICALLY. the printed fits reproduce the TRIM.SP points they were fitted to, consistent with the printed average errors, except within a few eV of the fitted threshold (fitted Eth slightly above the TRIM.SP onset); they are still not evaluated as priors because they carry no information beyond the TRIM.SP calculations.

IAEA APID 7B printed comments (qualitative evidence carried):

- APID-2.1.2.6 N+ + C: Only calculated values. Fit valid only for low fluence due to chemical reaction with nitrogen and nitrogen implantation.
- APID-2.1.2.7 O+ + C: Only calculated points used for fit because experimental data are dominated by chemical erosion. Fit only valid for low fluence due to chemical reaction of O with C (oxide formation).
- APID-2.1.3.6 N+ + W: Only calculated values are used for the fit because of chemical interactions and old data.
- APID-2.1.3.7 O+ + W: Only calculated values are used for the fit because of chemical interactions. Low temperature data are probably due to tungsten oxide at the surface (25 A).

## 6. Acquisition requests (for the owner / procurement; lawful routes only)

Nothing was purchased and nobody was contacted. Each request is a bibliographic pointer.

- **AR-01** - P. Phadke, J. M. Sturm, R. W. E. van de Kruijs, F. Bijkerk, 'Sputtering and nitridation of transition metal surfaces under low energy, steady state nitrogen ion bombardment', Applied Surface Science 505 (2020) 144529, doi:10.1016/j.apsusc.2019.144529. Provides: measured nitrogen-beam (N2+/N+ mix) yields on W and Ru thin films (plus Mo, Pd) at 50-500 eV, steady-state fluence, with nitride formation. Cells: CAND-08 x N2+; CAND-08 x N+; CAND-07 x N2+ (Ru metal only; not an oxide). Route: owner downloads the CC BY full text manually from the University of Twente repository or the publisher open-access page (automated retrieval was bot-challenged and not bypassed).
- **AR-02** - K. Dobes, P. Naderer, N. Lachaud, C. Eisenmenger-Sittner, F. Aumayr, 'Sputtering of tungsten by N+ and N2+ ions: investigations of molecular effects', Physica Scripta T145 (2011) 014017, doi:10.1088/0031-8949/2011/T145/014017. Provides: separate N+ and N2+ yields on polycrystalline W (QCM), molecular-effect magnitude below 1 keV. Cells: CAND-08 x N+; CAND-08 x N2+. Route: library / inter-library loan / publisher purchase / institutional subscription (IOP Physica Scripta).
- **AR-03** - S. L. Espy, I. F. Urazgil'din, A. V. Barnes, Y. Yao, J. L. Allen, R. G. Albridge, N. H. Tolk, 'Low-energy sputtering yield measurements of O+, O2+, N+, and N2+ incident on Al and Al2O3 surfaces', Proc. SPIE 1761, pp. 130-140 (1993), doi:10.1117/12.138921. Provides: O+, O2+, N+, N2+ yields on Al and Al2O3 at 50-200 eV (the only located four-species low-energy set; Al2O3 is the scale of the alumina-forming candidates, but a thin-film Al2O3 is not an alloy scale). Cells: CAND-03A, CAND-03B, CAND-03C x all four species (scale context only). Route: SPIE Digital Library purchase / institutional subscription / inter-library loan.
- **AR-04** - K. Tsunoyama, T. Suzuki, Y. Ohashi, 'Sputtering of iron with ion beams of O2+, N2+ and Ar+', Japanese Journal of Applied Physics 15 (2) (1976) 349-355. Provides: O2+ and N2+ yields on pure Fe (20 keV per abstract; out of the energy domain; surface-layer evidence). Cells: CAND-01 / CAND-03B constituent context only. Route: library / inter-library loan (JJAP 1976).
- **AR-05** - Primary experimental references named only as 'first author (year)' in the NIFS-DATA-23 figure legends: Bader M. (1960) and (1961) [N+ on Fe, Ni, Mo, W]; Roth J. (1979) [O+ on Ni, W]; Hechtl E. (1981), (1984), (1986), (1991) [O+ on W, Mo, C]; Tsunoyama K. (1980) [O+ on W]; Eckstein W. (1993) [O+ on C]. Provides: the primary measurements behind the NIFS-DATA-23 N / O graphs (Bader 1960/1961 N on Fe, Ni, Mo, W; Roth 1979 O on Ni, W; Hechtl O on W, Mo, C; Tsunoyama 1980 O on W). Cells: elemental priors for Fe, Ni, W, C. Route: resolve the full citations through the library (NIFS-DATA-23 reference list / ADNDT 1996 version), then library / inter-library loan.
- **AR-06** - W. Eckstein, 'Sputtering yields', in R. Behrisch, W. Eckstein (eds.), Sputtering by Particle Bombardment, Topics in Applied Physics 110 (Springer, 2007). Provides: evaluated elemental yield compilation (may include N / O projectiles beyond IPP 9/132). Cells: elemental priors. Route: library / publisher purchase (Springer).
- **AR-07** - Y. Yamamura, H. Tawara, 'Energy dependence of ion-induced sputtering yields from monatomic solids at normal incidence', Atomic Data and Nuclear Data Tables 62 (1996) 149-253. Provides: journal version of the Yamamura-Tawara compilation (check for corrections relative to NIFS-DATA-23, e.g. the Eq. (17) branch labels and the Mo W(Z2) inconsistency). Cells: elemental priors. Route: library / publisher purchase (Elsevier).
- **AR-08** - (no source located). Provides: UNRESOLVED search target: any species-resolved N+, N2+, O+, O2+ yield on 316L, Inconel 600/625/601/X-750, Haynes 230/214, FeCrAl, electroplated Rh / Pt / Cr, or IrO2 / RuO2 MMO. None was located in open sources in this lane (search_log). Cells: every alloy / coating cell. Route: library literature search (subscription databases) by the owner / procurement.

## 7. Measurement needed (TP-04 ion-beam route)

For every Q0 candidate that is down-selected for Q1, all four species are measured on the candidate itself (S5.13). Before any measurement, register:

- ion species and charge state (N+, N2+, O+, O2+ separately; mass-selected or with measured beam composition)
- ion energy range: TBD from the registered H-1 / ICP electrode sheath-energy envelope (CR-04 domain 'sheath_energy_range'; not registered)
- angle of incidence: TBD from the electrode geometry
- fluence to steady state (compound / oxide / nitride build-up) and target temperature: TBD
- surface composition after exposure (S5.12 metrology list includes SEM / XPS)

| candidate | specification prerequisite |
|---|---|
| CAND-01 316L (engineering / reference control) | grade named (316L); heat / lot composition not registered |
| CAND-02A INCONEL alloy 600 | grade named; lot composition not registered |
| CAND-02B INCONEL alloy 625 | grade named; lot composition not registered |
| CAND-02C Haynes 230 | grade named; lot composition not registered |
| CAND-02D INCONEL alloy X-750 | grade named; lot composition not registered |
| CAND-03A INCONEL alloy 601 | grade named; lot composition not registered |
| CAND-03C Haynes 214 | grade named; lot composition not registered |
| CAND-03B FeCrAl (one explicitly specified grade, TBD) | GRADE NOT YET DECLARED (owner S5.11 requires one explicitly specified grade) |
| CAND-04 Rh-coated 316L | coating composition, thickness, process, substrate preparation and lot not registered (S5.11 requires them) |
| CAND-05 Pt-clad / plated 316L | coating details and lot not registered |
| CAND-06 Cr-plated 316L | coating details and lot not registered |
| CAND-07 IrO2 / RuO2-type conductive-oxide (MMO) coating | EXACT COATING SYSTEM AND SUBSTRATE NOT YET DECLARED (owner S5.11 requires them) |
| CAND-08 bare tungsten (negative / reference control only) | purity / form / lot not registered |
| CAND-09 specified isotropic graphite (reference / control coupon) | GRADE NOT YET SPECIFIED (owner S5.11 'specified isotropic graphite') |

Acceptance: TBD at LOCK-2 after metrology commissioning (S5.12); never set from candidate performance.

## 8. Sources

| id | citation | access | level | numbers used | sha256 |
|---|---|---|---|---|---|
| SRC-IPP-9-132 | W. Eckstein, 'Calculated Sputtering, Reflection and Range Values', IPP-Report 9/132, Max-Planck-Institut fuer Plasmaphysik, Garching, June 2002 (https://pure.mpg.de/rest/items/item_2138250_2/component/file_3587319/content) | OPEN | 4 | yes | 2a5726734b3b1303 |
| SRC-NIFS-DATA-23 | Y. Yamamura, H. Tawara, 'Energy Dependence of Ion-Induced Sputtering Yields from Monoatomic Solids at Normal Incidence', NIFS-DATA-23, National Institute for Fusion Science, Nagoya, March 1995 (https://www.nifs.ac.jp/report/NIFS-DATA-023.pdf) | OPEN | 5 | yes | bc3c8d1aa2c5a238 |
| SRC-IAEA-APID-7B | Atomic and Plasma-Material Interaction Data for Fusion, Volume 7, Part B (physical sputtering and radiation-enhanced sublimation of Be, C and W), International Atomic Energy Agency, Vienna, 2001 (https://www-pub.iaea.org/MTCD/Publications/PDF/Pub23APID7b_web.pdf) | OPEN | 4 | no | 29852d832b1a5170 |
| SRC-CIAAW-2024 | IUPAC Commission on Isotopic Abundances and Atomic Weights (CIAAW), Abridged Standard Atomic Weights (2024 table) (https://www.ciaaw.org/abridged-atomic-weights.htm) | OPEN | 4 | yes | - |
| SRC-DOBES-2011 | K. Dobes, P. Naderer, N. Lachaud, C. Eisenmenger-Sittner, F. Aumayr, 'Sputtering of tungsten by N+ and N2+ ions: investigations of molecular effects', Physica Scripta T145 (2011) 014017, doi:10.1088/0031-8949/2011/T145/014017 (https://www.osti.gov/etdeweb/biblio/22044966) | PAYWALLED_ACQUISITION_NEEDED | 3 | no | - |
| SRC-PHADKE-2020 | P. Phadke, J. M. Sturm, R. W. E. van de Kruijs, F. Bijkerk, 'Sputtering and nitridation of transition metal surfaces under low energy, steady state nitrogen ion bombardment', Applied Surface Science 505 (2020) 144529, doi:10.1016/j.apsusc.2019.144529 (https://research.utwente.nl/en/publications/sputtering-and-nitridation-of-transition-metal-surfaces-under-low/) | OPEN_NOT_RETRIEVABLE_AUTOMATED | 3 | no | - |
| SRC-ESPY-1993 | S. L. Espy, I. F. Urazgil'din, A. V. Barnes, Y. Yao, J. L. Allen, R. G. Albridge, N. H. Tolk, 'Low-energy sputtering yield measurements of O+, O2+, N+, and N2+ incident on Al and Al2O3 surfaces', Proc. SPIE 1761, pp. 130-140 (1993), doi:10.1117/12.138921 | PAYWALLED_ACQUISITION_NEEDED | 3 | no | - |
| SRC-TSUNOYAMA-1976 | K. Tsunoyama, T. Suzuki, Y. Ohashi, 'Sputtering of iron with ion beams of O2+, N2+ and Ar+', Japanese Journal of Applied Physics 15 (2) (1976) 349-355 (https://www.osti.gov/etdeweb/biblio/7236559) | PAYWALLED_ACQUISITION_NEEDED | 3 | no | - |
| SRC-ECKSTEIN-2007 | W. Eckstein, 'Sputtering yields', in R. Behrisch, W. Eckstein (eds.), Sputtering by Particle Bombardment, Topics in Applied Physics 110 (Springer, 2007) | PAYWALLED_ACQUISITION_NEEDED | 4 | no | - |
| SRC-YT-ADNDT-1996 | Y. Yamamura, H. Tawara, 'Energy dependence of ion-induced sputtering yields from monatomic solids at normal incidence', Atomic Data and Nuclear Data Tables 62 (1996) 149-253 | PAYWALLED_ACQUISITION_NEEDED | 5 | no | - |
| SRC-NIFS-LEGEND-REFS | Primary experimental references named only as 'first author (year)' in the NIFS-DATA-23 figure legends: Bader M. (1960) and (1961) [N+ on Fe, Ni, Mo, W]; Roth J. (1979) [O+ on Ni, W]; Hechtl E. (1981), (1984), (1986), (1991) [O+ on W, Mo, C]; Tsunoyama K. (1980) [O+ on W]; Eckstein W. (1993) [O+ on C] (https://www.nifs.ac.jp/report/NIFS-DATA-023.pdf) | PAYWALLED_ACQUISITION_NEEDED | 3 | no | - |

## 9. Search and access log

- search: open compilations: IPP 9/132 index (pp. 5-6) -> N on W; O on C, W, Mo, WO3; no N/O on Fe, Ni, Cr, Al, Pt, Rh, Ir, Ru
- search: open compilations: NIFS-DATA-23 Table 3 (p. 16) -> N/O graphs for C, Fe, Ni, Mo, W only among Q0-relevant elements
- search: IAEA open report sputtering yields oxygen nitrogen ions metals 'Atomic and Plasma-Material Interaction Data for Fusion' -> APID vol. 7 part B (open): N+ and O+ on C and W fits (calculated points only)
- search: sputtering yield stainless steel nitrogen ions N2+ measured low energy open access -> Phadke 2020 (OA CC BY, bot-challenged); Nishi et al. 1979 PPPL report (open, OSTI purl 6159404, sha256 c0adfa3ff1d68378c2695f476ede0c9f9343af929a5aa8675d2a57fcc4505c45: H, D, He, Ar only - no N or O, not used); a SciELO Braz. J. Phys. glow-discharge paper (bot-challenged; citation not resolved)
- search: molecular ion sputtering yield N2+ O2+ equal to atoms at half energy additivity measured metals -> Dobes 2011 (W, N+ / N2+; molecular effect up to +25 %); Tsunoyama 1976 (Fe, O2+ / N2+ at 20 keV)
- search: sputtering yield Inconel OR stainless steel oxygen ion O+ O2+ low energy measurement thesis pdf -> nothing species-resolved for any Q0 alloy
- search: air-breathing electric propulsion electrode erosion sputtering yield N2+ O2+ SRIM atomic oxygen open access -> ABEP reviews only; no species-resolved yield data
- access: https://research.utwente.nl/files/517482203/1-s2.0-S0169433219333458-main.pdf -> bot challenge ('Just a moment...') to curl; HTTP 403 to WebFetch; not bypassed
- access: https://www.sciencedirect.com/science/article/pii/S0169433219333458 -> HTTP 403; not bypassed
- access: https://iopscience.iop.org/article/10.1088/0031-8949/2011/T145/014017 -> 302 redirect to a bot-management validation page; not followed
- access: https://www.scielo.br/j/bjp/a/rNyzTjBTPx4q7Kj9MtYcTkh/?lang=en -> HTTP 403 / shield challenge (one curl attempt with a browser user-agent string also met the challenge); not bypassed

- rule followed: published / openly accessible sources only; no contact with any person, lab or supplier; no e-mail; nothing purchased
- rule followed: LXCat not used
- rule followed: no paywall or bot-challenge bypass (access_log); TLS settings unchanged
- rule followed: numbers transcribed only from page images actually read; abstract-level statements carry no number
- rule followed: downloaded PDFs kept in the session scratchpad only (not committed); sha256 recorded per source
- rule followed: docs/experiments/hall_icp/p4_anode_materials/** read only
