Repository: ppusapati/abep

# ABEP-VLEO simulator (Vyovrinda Aerospace)

Physics simulator for Air-Breathing Electric Propulsion in very low Earth orbit (180–230 km), built for the
DRDO TDF ABEP bid (RFP DTDF/06/13516). Python is authoritative for the full chain (atmosphere → intake → compressor →
reservoir → ionisation → accelerator → power/thermal/mass/life → spacecraft drag → 26,000 h mission → UQ/optimisation).
HallThruster.jl (UM PEPL, MIT) is the authoritative Hall-discharge solver, run offline to produce frozen response maps.

**Status: Python Physics Candidate — NOT a frozen baseline.** See `CLAUDE.md` for the gate status, the rules for working
in this repository, and what is superseded.

File: docs/evidence/wall_life/sputter_yield_db_v1.json (part 2 of 2)
   "units": "mm3/C",
   "data": {
    "columns": ["E_eV", "beta_deg", "Y_QCM_condensable_mm3_per_C", "Y_BN_full_mm3_per_C", "Estar_eV"],
    "rows": [
   "incidence_angles_deg": [15, 40, 60],
   "angle_note": "source reports theta = 75, 50, 30 deg measured from the surface plane; beta = 90 - theta (our transformation)",
   "surface_temperature": "not reported",
   "units": "reported: Angstrom/(s * mA/cm2); converted: mm3/C",
   "data": {
    "columns": ["E_eV", "theta_from_surface_deg", "beta_from_normal_deg", "rate_A_per_s_per_mA_cm2", "rate_probable_error", "Y_mm3_per_C_converted", "Y_probable_error_mm3_per_C"],
    "rows": [
     [1000, 75, 15, 8.79, 0.53, 0.0879, 0.0053],
     [600, 75, 15, 5.76, 0.45, 0.0576, 0.0045],
     [300, 75, 15, 3.5, 0.58, 0.035, 0.0058],
     [1000, 50, 40, 8.9, 0.97, 0.089, 0.0097],
     [600, 50, 40, 5.11, 0.4, 0.0511, 0.004],
     [300, 50, 40, 3.41, 0.86, 0.0341, 0.0086],
     [1000, 30, 60, 14.37, 1.39, 0.1437, 0.0139],
     [600, 30, 60, 8.34, 1.64, 0.0834, 0.0164],
     [300, 30, 60, 5.93, 0.77, 0.0593, 0.0077]
    ]
   },
   "threshold_eV": {
    "value": null,
    "note": "not addressed"
   },
   "uncertainty": "probable errors (0.6745 sigma) as tabulated; largest source is profilometer step-height variance (S03 Sec. 2.2). No correction for charge-exchange neutrals or beam neutralization state reported.",
   "applicability_domain": "Xe+, 300-1000 eV, beta 15/40/60 deg, unspecified BN grade",
   "validation_status": "single laboratory; 15 and 40 deg values overlap within probable error (S03)",
   "transformation_chain": "profilometer step height -> source Eq. (1) rate per mA/cm2 (Table 1) -> transcribed -> our exact unit conversion x 1e-2 to mm3/C and angle conversion beta = 90 - theta",
   "values_status": "transcribed",
   "extrapolation_flags_for_ABEP": ["PROJECTILE_PROXY for any N/O use", "E_BELOW_MEASURED below 300 eV (the Hall-relevant low-energy region; S01 Sec. I, S14 Sec. IV.A)"]
  },
  {
   "id": "Y-XE-BN-TARTZ2009",
   "projectile": "Xe+",
   "target": "BN",
   "target_detail": "isotropic pressed high-density BN with calcium-borate binder (Sindlhauser Materials)",
   "source": ["S04"],
   "source_locator": "IEPC-2009-240 Sec. V summary table (p. 14); Sec. IV.B",
   "evidence_level": 3,
   "evidence_class": "measured",
   "method": "weight loss (microbalance 10 ug); target current from reference silver sample with neutralizer set for 0 V on the reference; CEX correction ~0.95; samples weighed after >= 8 h in air to reach moisture steady state",
   "energy_range_eV": {
    "min": 100,
    "max": 800
   },
   "incidence_angles_deg": [0],
   "surface_temperature": "not reported",
   "units": "mm3/C",
   "data": {
    "columns": ["E_eV", "beta_deg", "Y_mm3_per_C"],
    "rows": [
     [100, 0, 0.00265],
     [250, 0, 0.01],
     [350, 0, 0.0133],
     [500, 0, 0.021],
     [800, 0, 0.034]
    ]
   },
   "threshold_eV": {
    "value": null,
    "note": "not addressed"
   },
   "uncertainty": "not stated numerically; source reports strong neutralizer effects on beam properties and a slight BN yield decrease with neutralizer voltage (Fig. 17). Source: 'Our yields are the lowest' of published BN data; agrees with CSU 2007 weight-loss data, disagrees with Topper 2008 (reason unknown).",
   "applicability_domain": "Xe+, 100-800 eV, normal incidence, Ca-borate-bound BN",
   "validation_status": "method cross-checked with metals; BN disagrees with S01 by 4.6-11.8x (our arithmetic: HBC Y_BN / this entry at 500, 350, 250, 100 eV = 4.63, 5.46, 6.69, 11.77)",
   "transformation_chain": "mass loss / corrected charge / density (by source) -> table -> transcribed exactly",
   "values_status": "transcribed",
   "extrapolation_flags_for_ABEP": ["PROJECTILE_PROXY for any N/O use", "ANGLE_OUTSIDE_MEASURED for any oblique use"]
  },
  {
   "id": "Y-XE-AL2O3-TARTZ2009",
   "projectile": "Xe+",
   "target": "Al2O3",
   "target_detail": "alumina, purity >= 99.9 % 'as delivered' (grade/density not stated)",
   "source": ["S04"],
   "source_locator": "IEPC-2009-240 Sec. V summary table (p. 14); Fig. 18",
   "evidence_level": 3,
   "evidence_class": "measured",
   "method": "weight loss, as Y-XE-BN-TARTZ2009",
   "energy_range_eV": {
    "min": 100,
    "max": 800
   },
   "incidence_angles_deg": [0],
   "surface_temperature": "not reported",
   "units": "mm3/C",
   "data": {
    "columns": ["E_eV", "beta_deg", "Y_mm3_per_C"],
    "rows": [
     [100, 0, 0.00189],
     [250, 0, 0.0076],
     [350, 0, 0.013],
     [500, 0, 0.0213],
     [800, 0, 0.0326]
    ]
   },
   "threshold_eV": {
    "value": null,
    "note": "not addressed; the S11 Eckstein fit to these and S05 data puts Eth at 5 eV, i.e. unidentified"
   },
   "uncertainty": "not stated numerically. Tondu 2011 (S05) measured lower alumina erosion than CSiPI predicts except at 800 eV, while these values agree better with CSiPI; S05 attributes the difference to surface-bias / Al+ re-collection (hypothesis).",
   "applicability_domain": "Xe+, 100-800 eV, normal incidence",
   "validation_status": "two-lab comparison (S05) disagrees; unresolved",
   "transformation_chain": "as BN entry; transcribed exactly",
   "values_status": "transcribed",
   "extrapolation_flags_for_ABEP": ["PROJECTILE_PROXY for any N/O use"]
  },
  {
   "id": "Y-XE-SIO2-TARTZ2009",
   "projectile": "Xe+",
   "target": "SiO2",
   "target_detail": "quartz - listed as the SiO2 constituent reference for BN-SiO2; NOT a BN-SiO2 yield",
   "source": ["S04"],
   "source_locator": "IEPC-2009-240 Sec. V summary table (p. 14)",
   "evidence_level": 3,
   "evidence_class": "measured",
   "method": "weight loss, as Y-XE-BN-TARTZ2009",
   "energy_range_eV": {
    "min": 100,
    "max": 800
   },
   "incidence_angles_deg": [0],
   "units": "mm3/C",
   "data": {
    "columns": ["E_eV", "beta_deg", "Y_mm3_per_C"],
    "rows": [
     [100, 0, 0.0132],
     [250, 0, 0.0395],
     [350, 0, 0.0577],
     [500, 0, 0.076],
     [800, 0, 0.118]
    ]
   },
   "threshold_eV": {
    "value": null,
    "note": "S11 Eckstein fit to pooled SiO2 data gives Eth 59 eV (best) / 11 eV (conservative)"
   },
   "uncertainty": "not stated numerically; source notes its quartz values are somewhat below Yalin et al. and agree with Tondu's simulation",
   "applicability_domain": "Xe+, 100-800 eV, normal incidence, quartz",
   "validation_status": "consistent with CSiPI simulation (S04, S05)",
   "transformation_chain": "transcribed exactly",
   "values_status": "transcribed",
   "extrapolation_flags_for_ABEP": ["PROJECTILE_PROXY for any N/O use", "TARGET_PROXY if used for BN-SiO2 (constituent yields do not combine linearly: S11 Sec. on multi-component materials)"]
  },
  {
   "id": "Y-XE-AL2O3-FIT-YIM2017",
   "projectile": "Xe+",
   "target": "Al2O3",
   "target_detail": "fit to pooled alumina data of S04 and S05",
   "source": ["S11"],
   "source_locator": "IEPC-2017-060 Table 2 (Eckstein generalized form), Eq. (7)-(8), Table 6, Table 7, Eq. (10) (checked against rendered pages)",
   "evidence_level": 5,
   "evidence_class": "model-derived",
   "method": "Bayesian MCMC fit. Energy: Y = Q s_n(eps) (E/Eth - 1)^mu / [lambda/w + (E/Eth - 1)^mu], w = eps + 0.1728 sqrt(eps) + 0.008 eps^0.1504, s_n = KrC form 0.5 ln(1 + 1.2288 eps)/w (Eq. 7, implied by the w definition - verify), eps = (eps/E) * E. Angle (Wei, Eq. 10): Y'/Y'(0) = [1 + (b/a)^2 tan^2 t]^(-1/2) exp{0.5 (a_W/a)^2 [1 - 1/(1 + (b/a)^2 tan^2 t)]} with b/a = beta/alpha and a_W/a = a/alpha.",
   "energy_range_eV": {
    "min": 100,
    "max": 800
   },
   "fit_domain": "underlying data: S04 100-800 eV normal; S05 200-800 eV normal and 0-75 deg at 500 eV",
   "incidence_angles_deg": [],
   "incidence_angle_range_deg": [0, 75],
   "units": "Q in mm3/C",
   "data": {
    "columns": ["quantity", "eps_over_E_per_eV", "Q_mm3_per_C", "lambda", "mu", "Eth_eV", "beta_over_alpha", "a_over_alpha", "theta_max_deg", "Yprime_max"],
    "rows": [
     ["max-likelihood (best fit)", 1.9e-06, 0.3, 2.8, 1.6, 5, 0.71, 2.48, 73, 5.3],
     ["50 % likelihood upper range (energy only)", 1.9e-06, 0.5, 0.3, 1.1, 5, null, null, null, null]
    ]
   },
   "threshold_eV": {
    "value": 5,
    "basis": "fit parameter; the same 5 eV recurs for many materials in Tables 5-6 and the text mentions imposed bounds (no asterisks are visible in the published table). Not a physical threshold - the data start at 100 eV. Treat as unidentified."
   },
   "uncertainty": "posterior ranges in the source; S11 states the angular fits carry 'relatively high uncertainties' and should be used with caution; source data disagree between labs (S05)",
   "applicability_domain": "Xe+, 100-800 eV; below 100 eV the curve is an extrapolation by construction",
   "validation_status": "compilation fit; not validated against independent data",
   "transformation_chain": "S04 + S05 measurements -> S11 MCMC fit -> parameters transcribed exactly",
   "values_status": "transcribed",
   "extrapolation_flags_for_ABEP": ["PROJECTILE_PROXY for any N/O use", "E_BELOW_MEASURED below 100 eV"]
  },
  {
   "id": "Y-XE-SIO2-FIT-YIM2017",
   "projectile": "Xe+",
   "target": "SiO2",
   "target_detail": "fit to pooled SiO2/quartz data (S11 data refs 5, 6, 57, 67); constituent reference for BN-SiO2 only",
   "source": ["S11"],
   "source_locator": "IEPC-2017-060 Tables 6-7",
   "evidence_level": 5,
   "evidence_class": "model-derived",
   "method": "as Y-XE-AL2O3-FIT-YIM2017",
   "energy_range_eV": {
    "min": 100,
    "max": 800
   },
   "fit_domain": "underlying data include S04 100-800 eV and S05 200-800 eV; other refs not accessed (range of the pooled set: verify)",
   "incidence_angles_deg": [],
   "incidence_angle_range_deg": [0, 75],
   "units": "Q in mm3/C",
   "data": {
    "columns": ["quantity", "eps_over_E_per_eV", "Q_mm3_per_C", "lambda", "mu", "Eth_eV", "beta_over_alpha", "a_over_alpha", "theta_max_deg", "Yprime_max"],
    "rows": [
     ["max-likelihood (best fit)", 1.8e-06, 1.4, 0.01, 1.0, 59, 0.97, 1.92, 59, 2.0],
     ["50 % likelihood upper range (energy only)", 1.8e-06, 2.4, 0.04, 1.0, 11, null, null, null, null]
    ]
   },
   "threshold_eV": {
    "value": null,
    "note": "best fit 59 eV vs conservative 11 eV: threshold unidentified"
   },
   "uncertainty": "as Y-XE-AL2O3-FIT-YIM2017",
   "applicability_domain": "Xe+ on SiO2; not BN-SiO2",
   "validation_status": "compilation fit",
   "transformation_chain": "transcribed exactly",
   "values_status": "transcribed",
   "extrapolation_flags_for_ABEP": ["PROJECTILE_PROXY", "TARGET_PROXY for BN-SiO2"]
  },
  {
   "id": "Y-XE-BN-MD-YIM2008",
   "projectile": "Xe+",
   "target": "BN",
   "target_detail": "hexagonal BN, MD model (Albe-type potential for B-N; Moliere for ion impacts; surface amorphized by prior impacts)",
   "source": ["S10"],
   "source_locator": "arXiv:0802.1960v1 Sec. III, Eq. (5), Figs. 4-8",
   "evidence_level": 4,
   "evidence_class": "model-derived",
   "method": "molecular dynamics, typically 300 impacts per point (200 at 250 and 350 eV); Bohdansky fit Y = alpha [1 - (Eth/E)^(2/3)] (1 - Eth/E)^2",
   "energy_range_eV": {
    "min": 10,
    "max": 350
   },
   "incidence_angles_deg": [45],
   "surface_temperature": "423 K (150 C) bath; temperature study up to 850 K",
   "units": "mm3/C",
   "data": {
    "columns": ["quantity", "alpha_mm3_per_C", "alpha_unc", "Eth_eV", "Eth_unc", "beta_deg", "T_K"],
    "rows": [
     ["Bohdansky fit to MD yields", 0.062, 0.004, 18.3, 1.1, 45, 423]
    ]
   },
   "temperature_effect": "yield at 850 K approximately twice that at 423 K (abstract and Sec. III)",
   "threshold_eV": {
    "value": 18.3,
    "uncertainty": 1.1,
    "basis": "fit parameter to MD data; source notes the yield likely approaches zero asymptotically rather than cutting off"
   },
   "uncertainty": "MD statistical scatter (error bars = sd of averages); interatomic-potential dependence not quantified; MD 'falls within the expected range' of scattered experiments (Garnier, Yalin QCM) and above weight-loss data",
   "applicability_domain": "Xe on h-BN, 10-350 eV, 45 deg, 423 K model surface",
   "validation_status": "compared with scattered Xe data only; no N/O projectile modelled",
   "transformation_chain": "MD yields -> source's least-squares Bohdansky fit -> transcribed from the preprint (journal version JAP 104, 123507 not checked - verify)",
   "values_status": "transcribed",
   "extrapolation_flags_for_ABEP": ["PROJECTILE_PROXY for any N/O use"]
  },
  {
   "id": "Y-XE-BN-FITS-CHENG2007",
   "projectile": "Xe+",
   "target": "BN",
   "target_detail": "BN grade of Yalin et al. data used by the source (BHT-200/600 channel grade per source)",
   "source": ["S14"],
   "source_locator": "IEPC-2007-250 Eq. (5), Table 2; Table 1 (borosil thresholds)",
   "evidence_level": 6,
   "evidence_class": "model-derived",
   "method": "normal-yield approximation Y_n = A E^0.474 / (1 + B E^0.3) x (1 - sqrt(Eth/E))^2.5 (Eq. 5, checked against the rendered page; E in eV, Y_n in mm3/C per their Fig. 3 axis) fitted to Yalin et al. HBC-grade Xe/BN data (AIAA-2007-5314 era, not S01) for a range of imposed thresholds; threshold then chosen by matching thruster erosion profiles",
   "energy_range_eV": {
    "min": null,
    "max": null,
    "tbd": "energy range of the Yalin et al. data used by the source is shown only graphically (their Fig. 3, axis 0-600 eV); TBD - requires reading the figure or the Yalin AIAA-2007-5314 paper. Curves below the data are threshold assumptions."
   },
   "incidence_angles_deg": [0],
   "units": "mm3/C",
   "data": {
    "columns": ["Eth_eV_imposed", "A", "B"],
    "rows": [
     [0, 8.35484e-05, -0.151824],
     [10, 0.000164433, -0.146887],
     [20, 0.000233999, -0.143251],
     [30, 0.000320828, -0.139106],
     [40, 0.000436831, -0.133966],
     [50, 0.000600157, -0.12718]
    ]
   },
   "borosil_thresholds_assumed_by_models_eV": {
    "values": [50, 50, 70, 50, 60, 70, "30-70", 56.9, 50],
    "basis": "S14 Table 1 compilation of model inputs (Manzella, Yim, Garrigues, Gamero, Sommier, others); evidence_class assumed"
   },
   "threshold_eV": {
    "value": null,
    "note": "the source: 'Since the threshold energy of boron nitride is not known, choice of the appropriate Eth is one of the goals of the modeling' - i.e. a calibration parameter"
   },
   "uncertainty": "the threshold is tuned to erosion data of a specific thruster; such thresholds are calibration parameters and not transferable material properties (project rule: no retuning; evidence level 6)",
   "applicability_domain": "Xe on BN in the BHT-200/600 context",
   "validation_status": "calibrated against BHT-200 erosion, tested on BHT-600 (source); not a material measurement",
   "transformation_chain": "Yalin data -> source fit per imposed Eth -> parameters transcribed exactly",
   "values_status": "transcribed",
   "extrapolation_flags_for_ABEP": ["PROJECTILE_PROXY", "E_BELOW_MEASURED"]
  },
  {
   "id": "Y-XE-BN-SIO2-AL2O3-TONDU2011",
   "projectile": "Xe+",
   "target": "BN",
   "additional_targets": ["SiO2", "Al2O3"],
   "target_detail": "10 x 10 x 1 mm ceramic blocks (BN grade not stated; samples managed by Snecma); SiO2 mirror polished",
   "source": ["S05"],
   "source_locator": "IEPC-2011-106 Figs. 4-8 (energy 200-800 eV normal; angle 0-75 deg at 500 eV)",
   "evidence_level": 3,
   "evidence_class": "measured",
   "method": "mass loss (+/- 2 ug), Kaufman 3 cm source, +/- 5 eV beam, flat Langmuir probes for current, first erosion step discarded; fast-neutral share extrapolated to 2 % at 200 eV and neglected",
   "energy_range_eV": {
    "min": 200,
    "max": 800
   },
   "incidence_angles_deg": [],
   "incidence_angle_range_deg": [0, 75],
   "units": "mm3/C",
   "data": null,
   "qualitative_findings": ["Al2O3 least eroded, SiO2 most (normal incidence, 200-800 eV)", "BN at 200 eV higher than at 350 and 500 eV - believed a true effect; attributed to grain detachment of fragile BN", "BN angle dependence characteristic of a slightly rough surface", "measured alumina erosion below CSiPI except 800 eV; hypothesis: Al+ emission re-collected by a negatively biased surface"],
   "threshold_eV": {
    "value": null,
    "note": "not addressed"
   },
   "uncertainty": "TBD - requires digitization of Figs. 4-8 (raster)",
   "applicability_domain": "Xe+, 200-800 eV",
   "validation_status": "compared with CSiPI Monte Carlo and S04",
   "transformation_chain": "mass loss -> plotted (raster figures) -> NOT digitized here",
   "values_status": "TBD - requires digitization of IEPC-2011-106 Figs. 4-8",
   "extrapolation_flags_for_ABEP": ["VALUES_TBD", "PROJECTILE_PROXY"]
  },
  {
   "id": "Y-XE-BNSIO2-BN05-ABASHKIN2007",
   "projectile": "Xe+",
   "target": "BN-SiO2",
   "additional_targets": ["BN (BN-05)"],
   "target_detail": "BGP (boron nitride-silicon oxide composition) and BN-05 (hot-pressed h-BN, < 4 % boron oxide + calcium oxide binder), 20 mm dia x 3 mm discs",
   "source": ["S06"],
   "source_locator": "IEPC-2007-133 Sec. II, Figs. 4-5; Sec. on local yield (Fig. 28)",
   "evidence_level": 3,
   "evidence_class": "measured",
   "method": "exposure in the plume of a 3 kW HET (collimated through 5 mm holes 130 mm from exit), discharge 325 and 500 V at 3.25 mg/s; weight loss (0.1 mg) after bake to 180-200 C; Faraday cups for current density (8-18 mA/cm2 per text); angles 0, 20, 40, 50, 60, 70 deg; sample temperatures 250 and 480 C",
   "energy_range_eV": {
    "min": null,
    "max": null,
    "tbd": "ion energy distribution of a HET plume, not monoenergetic; nominal discharge voltages 325 and 500 V (source). Energy axis of Figs. 4-5 TBD - requires reading the figures"
   },
   "incidence_angles_deg": [0, 20, 40, 50, 60, 70],
   "units": "mm3/C",
   "data": null,
   "qualitative_findings": ["BN-05 erosion yield 1.5-18 times lower than BGP depending on ion energy and incidence angle (source Sec. I)", "gamma(alpha) maximum 1.5-2.5x the normal-incidence value (source Sec. II)", "500 h life tests: predicted lifetime ~3000 h for both materials despite BN-05's lower plume yield (source abstract)", "wall analysis ASSUMES a 50 eV sputter threshold and a linear Y(E) (source Fig. 28 text)"],
   "threshold_eV": {
    "value": 50,
    "basis": "ASSUMED by the source for its in-channel estimate (evidence_class assumed)"
   },
   "uncertainty": "TBD - requires reading Figs. 4-5; differences between 325 and 500 V lie within random error for BN-05 (source)",
   "applicability_domain": "Xe HET plume, BGP and BN-05, 250-480 C",
   "validation_status": "plume coupon data vs 500 h thruster wear: coupon ranking (BN-05 better) did NOT carry over to thruster life (both ~3000 h). Important caution for coupon-to-thruster transfer.",
   "transformation_chain": "weight loss -> figures -> not digitized here",
   "values_status": "TBD - requires digitization of IEPC-2007-133 Figs. 4-5",
   "extrapolation_flags_for_ABEP": ["VALUES_TBD", "PROJECTILE_PROXY"]
  },
  {
   "id": "Y-XE-CERAMICS-GARNIER1999",
   "projectile": "Xe+",
   "target": "BN-SiO2",
   "additional_targets": ["BN", "BN-AlN", "MgO"],
   "target_detail": "BN, MgO, BN-AlN, BN-SiO2 (per abstract; S10 states Garnier used pyrolytic BN - verify)",
   "source": ["S07"],
   "source_locator": "abstract only",
   "evidence_level": 3,
   "evidence_class": "measured",
   "method": "short (~10 h) plasma sputtering experiments with planar probes; slow-ion current estimated by simulation and subtracted (abstract)",
   "energy_range_eV": {
    "min": 350,
    "max": 1000
   },
   "incidence_angles_deg": [],
   "units": "TBD",
   "data": null,
   "qualitative_findings": ["angular effect weaker than theory/smooth surfaces because of ceramic surface roughness (abstract)", "BN-SiO2 and BN-AlN erode differentially grain-to-grain and grain-to-matrix (abstract)", "normal-incidence yield almost linear in energy over 0.35-1 keV (abstract)", "historically the only borosil data used by most HET erosion models (S14)"],
   "threshold_eV": {
    "value": null,
    "note": "not addressed in abstract"
   },
   "uncertainty": "TBD - closed access",
   "applicability_domain": "Xe+, 350-1000 eV",
   "validation_status": "widely used; values not checked here",
   "transformation_chain": "not accessed",
   "values_status": "TBD - requires the JVST A full text (closed access)",
   "extrapolation_flags_for_ABEP": ["VALUES_TBD", "PROJECTILE_PROXY", "E_BELOW_MEASURED below 350 eV"]
  },
  {
   "id": "Y-XE-AL2O3-BN-CROFTON2021",
   "projectile": "Xe+",
   "target": "Al2O3",
   "additional_targets": ["BN (HP grade)"],
   "target_detail": "alumina and HP-grade BN (abstract)",
   "source": ["S08"],
   "source_locator": "abstract only",
   "evidence_level": 3,
   "evidence_class": "measured",
   "method": "angular profiles at a single ion energy; energy dependence at normal incidence; least-squares fits (abstract)",
   "energy_range_eV": {
    "min": null,
    "max": null,
    "tbd": "'low energy' per title; exact range TBD - requires the CC BY full text"
   },
   "incidence_angles_deg": [],
   "units": "TBD",
   "data": null,
   "threshold_eV": {
    "value": null,
    "note": "TBD"
   },
   "uncertainty": "TBD",
   "applicability_domain": "Xe+ on alumina and HP BN",
   "validation_status": "TBD",
   "transformation_chain": "not accessed",
   "values_status": "TBD - requires manual reading of the CC BY PDF (automated access blocked by a bot challenge; not bypassed)",
   "extrapolation_flags_for_ABEP": ["VALUES_TBD", "PROJECTILE_PROXY"]
  },
  {
   "id": "Y-XE-BN-BNSIO2-RANJAN2016",
   "projectile": "Xe+",
   "target": "BN-SiO2",
   "additional_targets": ["BN"],
   "target_detail": "BN and BNSiO2 (abstract via search summary)",
   "source": ["S09"],
   "source_locator": "abstract only (search-result summary; verify)",
   "evidence_level": 3,
   "evidence_class": "measured",
   "method": "QCM volumetric and total yields; yield shape profiles compared with the modified Zhang model",
   "energy_range_eV": {
    "min": 100,
    "max": 550
   },
   "incidence_angles_deg": [],
   "incidence_angle_range_deg": [0, 85],
   "angle_note": "0-85 deg range per abstract summary (verify)",
   "units": "TBD",
   "data": null,
   "qualitative_findings": ["sudden jump in yield above 500 eV and at 45-65 deg incidence for both materials (abstract summary; verify)", "basis of the Xe-Borosil yield model of S15 (with a linear temperature factor from Parida et al.)"],
   "threshold_eV": {
    "value": null,
    "note": "TBD"
   },
   "uncertainty": "TBD",
   "applicability_domain": "Xe+, 100-550 eV, BN and BN-SiO2",
   "validation_status": "TBD",
   "transformation_chain": "not accessed",
   "values_status": "TBD - requires the full text (AIP bot challenge; not bypassed)",
   "extrapolation_flags_for_ABEP": ["VALUES_TBD", "PROJECTILE_PROXY"]
  },
  {
   "id": "Y-NO-AL2O3-ESPY1993",
   "projectile": "O+",
   "additional_projectiles": ["O2+", "N+", "N2+"],
   "target": "Al2O3",
   "additional_targets": ["Al (metal; not a wall ceramic)"],
   "target_detail": "vacuum-deposited films on a quartz crystal (not sintered ceramic)",
   "source": ["S13"],
   "source_locator": "abstract only",
   "evidence_level": 3,
   "evidence_class": "measured",
   "method": "QCM mass loss with a sensitivity-enhancing technique (abstract)",
   "energy_range_eV": {
    "min": 50,
    "max": 200
   },
   "incidence_angles_deg": [],
   "units": "TBD",
   "data": null,
   "threshold_eV": {
    "value": null,
    "note": "TBD"
   },
   "uncertainty": "TBD",
   "applicability_domain": "O+, O2+, N+, N2+ at 50-200 eV on thin-film Al and Al2O3 (Space Station context)",
   "validation_status": "TBD",
   "transformation_chain": "not accessed",
   "values_status": "TBD - requires the SPIE full text (closed access). Highest-priority literature item: the only located N/O measurement on a candidate wall ceramic and the only located molecular-vs-atomic comparison.",
   "extrapolation_flags_for_ABEP": ["VALUES_TBD", "TARGET_PROXY (thin film vs sintered alumina)"]
  },
  {
   "id": "Y-O-B-TRIMSP-ECKSTEIN2002",
   "projectile": "O+",
   "projectile_note": "TRIM.SP projectile O (charge state irrelevant in BCA)",
   "target": "B (elemental; proxy for the B sublattice of BN)",
   "target_detail": "amorphous B, rho 2.35 g/cm3, surface binding energy 5.90 eV (heat of sublimation), KrC potential, esb 1.00 eV, cutoff 0.95 eV; 'only low fluence!'",
   "source": ["S12"],
   "source_locator": "IPP 9/132 p. 40 ('program: IPP 9/82'); checked against page image",
   "evidence_level": 4,
   "evidence_class": "model-derived",
   "method": "TRIM.SP binary-collision Monte Carlo, normal incidence, flat surface",
   "energy_range_eV": {
    "min": 150,
    "max": 6000
   },
   "incidence_angles_deg": [0],
   "units": "atoms/ion",
   "data": {
    "columns": ["E_eV", "beta_deg", "Y_atoms_per_ion"],
    "rows": [
     [150, 0, 0.0375],
     [300, 0, 0.114],
     [1000, 0, 0.277],
     [3000, 0, 0.387],
     [6000, 0, 0.416]
    ]
   },
   "threshold_eV": {
    "value": null,
    "note": "not tabulated below 150 eV"
   },
   "uncertainty": "statistical < 3 % (report Sec. 0.2); model uncertainty from the surface binding energy (sublimation energy of elemental B, not BN bonding) and potential choice not quantified; no oxidation chemistry",
   "applicability_domain": "O on elemental B, 150-6000 eV, low fluence, flat surface",
   "validation_status": "no O->B or O->BN measurement located to compare",
   "transformation_chain": "TRIM.SP output (IPP 9/82) -> IPP 9/132 table (scanned) -> transcribed and checked against page image",
   "values_status": "transcribed",
   "extrapolation_flags_for_ABEP": ["TARGET_PROXY (elemental B is not BN)", "SURFACE_STATE (O oxidizes B)", "E_BELOW_MEASURED below 150 eV"]
  },
  {
   "id": "Y-O-B2O3-TRIMSP-ECKSTEIN2002",
   "projectile": "O+",
   "projectile_note": "TRIM.SP projectile O",
   "target": "B2O3 (proxy for an oxidized BN surface layer)",
   "target_detail": "B2O3, B 0.4 / O 0.6, rho 1.62 g/cm3, sbe 5.90 (B) and 2.50 (O) eV, sbe(average) 1.28 eV, esb 2.60 eV, cutoff 2.10 eV; 'only low fluence!'",
   "source": ["S12"],
   "source_locator": "IPP 9/132 p. 278; checked against page image",
   "evidence_level": 4,
   "evidence_class": "model-derived",
   "method": "TRIM.SP (trspvmc), normal incidence, partial yields by species",
   "energy_range_eV": {
    "min": 150,
    "max": 3000
   },
   "incidence_angles_deg": [0],
   "units": "atoms/ion",
   "data": {
    "columns": ["E_eV", "beta_deg", "Y_B_atoms_per_ion", "Y_O_atoms_per_ion", "Y_total_atoms_per_ion"],
    "rows": [
     [150, 0, 0.326, 0.427, 0.752],
     [300, 0, 0.451, 0.621, 1.07],
     [1000, 0, 0.672, 0.854, 1.53],
     [3000, 0, 0.629, 0.917, 1.55]
    ]
   },
   "threshold_eV": {
    "value": null,
    "note": "not tabulated below 150 eV"
   },
   "uncertainty": "dominated by the very low average surface binding energy (1.28 eV) chosen for the compound; yields scale strongly with it. The same report's O -> B4C tables show the yield varying several-fold across sbe/density choices (p. 276), illustrating this sensitivity.",
   "applicability_domain": "O on B2O3 glass, 150-3000 eV, low fluence",
   "validation_status": "none located",
   "transformation_chain": "TRIM.SP output -> IPP 9/132 table -> transcribed and checked against page image",
   "values_status": "transcribed",
   "extrapolation_flags_for_ABEP": ["TARGET_PROXY (B2O3 is a possible surface phase, not the wall)", "SURFACE_STATE", "E_BELOW_MEASURED below 150 eV"]
  },
  {
   "id": "Y-O-C-TRIMSP-ECKSTEIN2002",
   "projectile": "O+",
   "projectile_note": "TRIM.SP projectile O",
   "target": "C (graphite; physical sputtering only)",
   "target_detail": "C, sbe 7.41 eV, rho 1.85 and 2.00 g/cm3 listed, ef 0.95/2.10 eV, esb 1.00/2.60 eV (two parameter sets listed in the header for one yield column - which set applies is not stated; verify); 'only low fluence!'",
   "source": ["S12"],
   "source_locator": "IPP 9/132 p. 65; checked against page image",
   "evidence_level": 4,
   "evidence_class": "model-derived",
   "method": "TRIM.SP (trvmc95, newtrim), normal incidence",
   "energy_range_eV": {
    "min": 38,
    "max": 6000
   },
   "incidence_angles_deg": [0],
   "units": "atoms/ion",
   "data": {
    "columns": ["E_eV", "beta_deg", "Y_atoms_per_ion"],
    "rows": [
     [38, 0, 4.6e-06],
     [40, 0, 7.98e-06],
     [42, 0, 1.3e-05],
     [45, 0, 2.56e-05],
     [50, 0, 6.56e-05],
     [60, 0, 0.000287],
     [70, 0, 0.000779],
     [100, 0, 0.00459],
     [150, 0, 0.018],
     [300, 0, 0.0685],
     [1000, 0, 0.215],
     [3000, 0, 0.323],
     [6000, 0, 0.34]
    ]
   },
   "threshold_eV": {
    "value": null,
    "note": "model yields fall to ~1e-5-1e-6 near 38-42 eV; statistical error up to 100 % at the lowest values (report Sec. 0.2)"
   },
   "uncertainty": "PHYSICAL sputtering only. Oxygen chemically erodes carbon (CO/CO2; abep_sim/aochem.py and materials.py note it qualitatively); total erosion by O is not represented and may dominate.",
   "applicability_domain": "O on carbon, 38-6000 eV, low fluence; graphite is not a baseline Hall wall ceramic (listed as an 'other candidate' because of graphite/BN bimaterial proposals)",
   "validation_status": "none checked here",
   "transformation_chain": "TRIM.SP output -> IPP 9/132 table -> transcribed and checked against page image",
   "values_status": "transcribed",
   "extrapolation_flags_for_ABEP": ["SURFACE_STATE (chemical erosion by O omitted)"]
  }
 ],
 "coverage_matrix": {
  "legend": {
   "measured_transcribed": "measured values transcribed here (still a proxy unless projectile, grade, energy and angle match)",
   "measured_values_TBD": "a measurement exists but its values were not accessible",
   "model_proxy_only": "only model-derived values on an elemental or oxide proxy target",
   "none_located": "no measured or model value located in this search (see search_log)"
  },
  "Xe+": {
   "BN": {
    "status": "measured_transcribed",
    "entries": ["Y-XE-BN-HBC-RUBIN2009", "Y-XE-BN-HBR-RUBIN2009", "Y-XE-BN-HP-RUBIN2009", "Y-XE-BN-FIT-RUBIN2009", "Y-XE-BN-LOWE-RAW-TOPPER2011", "Y-XE-BN-BRITTON2002", "Y-XE-BN-TARTZ2009", "Y-XE-BN-MD-YIM2008", "Y-XE-BN-FITS-CHENG2007", "Y-XE-BN-SIO2-AL2O3-TONDU2011", "Y-XE-AL2O3-BN-CROFTON2021", "Y-XE-BN-BNSIO2-RANJAN2016"]
   },
   "BN-SiO2": {
    "status": "measured_values_TBD",
    "entries": ["Y-XE-BNSIO2-BN05-ABASHKIN2007", "Y-XE-CERAMICS-GARNIER1999", "Y-XE-BN-BNSIO2-RANJAN2016"],
    "note": "SiO2 constituent only: Y-XE-SIO2-TARTZ2009, Y-XE-SIO2-FIT-YIM2017 (TARGET_PROXY); elevated-temperature Borosil study S23 not accessed (values TBD)"
   },
   "SiC": {
    "status": "none_located",
    "entries": [],
    "note": "a NIM B paper 'The estimation of sputtering yields for SiC and Si' (Ne+, Ar+, Xe+ at 0.5-5 keV, 60 deg, per web-search snippet) was found but not accessed, and is above the Hall-wall energy range"
   },
   "Al2O3": {
    "status": "measured_transcribed",
    "entries": ["Y-XE-AL2O3-TARTZ2009", "Y-XE-AL2O3-FIT-YIM2017", "Y-XE-BN-SIO2-AL2O3-TONDU2011", "Y-XE-AL2O3-BN-CROFTON2021"]
   },
   "other": {
    "status": "measured_values_TBD",
    "entries": ["Y-XE-CERAMICS-GARNIER1999 (BN-AlN, MgO)", "Y-XE-BNSIO2-BN05-ABASHKIN2007 (BN-05)"],
    "note": "Si3N4+BN (S16), textured h-BN composites (S19), Kr+ on BN ceramics (S18): values TBD"
   }
  },
  "N+": {
   "BN": {
    "status": "none_located",
    "entries": []
   },
   "BN-SiO2": {
    "status": "none_located",
    "entries": []
   },
   "SiC": {
    "status": "none_located",
    "entries": []
   },
   "Al2O3": {
    "status": "measured_values_TBD",
    "entries": ["Y-NO-AL2O3-ESPY1993"]
   },
   "other": {
    "status": "none_located",
    "entries": [],
    "note": "IPP 9/132 has N only on Be, C and W and on C only at 15-30 keV"
   }
  },
  "N2+": {
   "BN": {
    "status": "none_located",
    "entries": []
   },
   "BN-SiO2": {
    "status": "none_located",
    "entries": []
   },
   "SiC": {
    "status": "none_located",
    "entries": []
   },
   "Al2O3": {
    "status": "measured_values_TBD",
    "entries": ["Y-NO-AL2O3-ESPY1993"]
   },
   "other": {
    "status": "none_located",
    "entries": []
   }
  },
  "O+": {
   "BN": {
    "status": "model_proxy_only",
    "entries": ["Y-O-B-TRIMSP-ECKSTEIN2002", "Y-O-B2O3-TRIMSP-ECKSTEIN2002"]
   },
   "BN-SiO2": {
    "status": "none_located",
    "entries": [],
    "note": "no O->SiO2 or O->Si table in IPP 9/132"
   },
   "SiC": {
    "status": "none_located",
    "entries": []
   },
   "Al2O3": {
    "status": "measured_values_TBD",
    "entries": ["Y-NO-AL2O3-ESPY1993"]
   },
   "other": {
    "status": "model_proxy_only",
    "entries": ["Y-O-C-TRIMSP-ECKSTEIN2002 (graphite, physical only)"]
   }
  },
  "O2+": {
   "BN": {
    "status": "none_located",
    "entries": [],
    "note": "only via MOLECULAR_ION_ASSUMPTION on the O proxies"
   },
   "BN-SiO2": {
    "status": "none_located",
    "entries": []
   },
   "SiC": {
    "status": "none_located",
    "entries": []
   },
   "Al2O3": {
    "status": "measured_values_TBD",
    "entries": ["Y-NO-AL2O3-ESPY1993"]
   },
   "other": {
    "status": "none_located",
    "entries": []
   }
  }
 },
 "key_findings": ["No measured N+, N2+, O+ or O2+ sputter yield on BN, BN-SiO2 or SiC was located in open sources. The only located N/O measurement on a candidate ceramic is Espy et al. 1993 (Al2O3 thin films, 50-200 eV, closed access, values TBD).", "O-projectile evidence is model-only (TRIM.SP) and on proxy targets: elemental B (0.0375 atoms/ion at 150 eV, 0.114 at 300 eV) and B2O3 (0.752 atoms/ion at 150 eV total) - a ~20x spread at 150 eV between two proxies of the same wall, driven by surface-binding-energy assumptions.", "Even the best-studied reference pair (Xe+ -> BN) is uncertain by up to an order of magnitude between laboratories at Hall-relevant energies: Rubin 2009 HBC vs Tartz 2009 differ 11.8x at 100 eV and 4.6x at 500 eV (our arithmetic on transcribed values); grade/binder and neutralization state (~2x) are the leading suspected causes.", "The Xe->BN threshold is not identified: fitted values 18.3 eV (MD), 24 +/- 6 eV (Bohdansky), 57 eV (Zhang); erosion models of borosil assumed 30-70 eV; one yield fit (Yim 2017, Al2O3) returns 5 eV, i.e. unconstrained. Most Hall-wall impacts lie in the unconstrained near-threshold region (Passet 2024 call for 10-250 eV data).", "Temperature matters: ~2x (MD, 423 -> 850 K) and a rise from ~520 C (Rubin 2009); a 50-60 % exit-erosion under-prediction for SPT-100 is attributed to temperature (Passet 2024).", "Coupon rankings did not transfer to thruster life in the one located comparison (Abashkin 2007: BN-05 lower plume yield, yet both BN-05 and BGP ~3000 h predicted life).", "Reactive chemistry is outside all yield entries: O oxidizes B (B2O3 surface), Si and C; N is a constituent of BN (implantation/stoichiometry changes). Physical-sputtering yields therefore cannot bound N/O erosion from above or below without tests."],
 "gaps": [
  {
   "id": "G1",
   "gap": "N+, N2+, O+, O2+ yields on the actual candidate wall grades (BN, BN-SiO2, SiC, Al2O3) at 10-300 eV",
   "requires": "ion-beam coupon tests (hardware test H1); literature cannot close it"
  },
  {
   "id": "G2",
   "gap": "sputter thresholds for N/O on BN-type ceramics",
   "requires": "near-threshold (10-100 eV) measurements with a low-energy, well-collimated beam and controlled neutralization (H1, H2)"
  },
  {
   "id": "G3",
   "gap": "molecular vs atomic ion equivalence (N2+ vs 2 x N+ at E/2; O2+ vs 2 x O+)",
   "requires": "Espy 1993 full text (literature) and H3"
  },
  {
   "id": "G4",
   "gap": "chemical/reactive erosion: BN oxidation to B2O3 and its removal, SiC oxidation, N implantation, synergy with neutral atomic O, temperature dependence",
   "requires": "H4 combined-flux tests with post-test surface analysis"
  },
  {
   "id": "G5",
   "gap": "fluence-dependent surface state (roughness, grain detachment, preferential sputtering)",
   "requires": "long-fluence coupon tests with profilometry/SEM (H5)"
  },
  {
   "id": "G6",
   "gap": "validated wall ion flux and impact energy/angle distribution in an N2/air/O2 Hall channel",
   "requires": "in-channel probes/RPA and wall erosion profiles on the Vyovrinda thruster (H6, H7); the WallSheath Bohm flux is not validated"
  },
  {
   "id": "G7",
   "gap": "Xe reference on the Vyovrinda wall grade (to anchor lab-to-lab scatter)",
   "requires": "H8"
  },
  {
   "id": "G8",
   "gap": "values of S05 (Tondu), S06 (Abashkin) figures",
   "requires": "vector/raster digitization with recorded axis residuals (literature task, owner decision)"
  },
  {
   "id": "G9",
   "gap": "values of S07 Garnier, S08 Crofton & Young, S09 Ranjan, S13 Espy, S17 Tejeda & Knoll, S18 Kim, S19 Duan, S20 Tondu 2008, S21 compilations, S23 Borosil temperature study",
   "requires": "owner access to the full texts (closed or bot-challenged; not bypassed)"
  },
  {
   "id": "G10",
   "gap": "secondary electron emission of candidate walls after N/O exposure (sets sheath potential and hence impact energy)",
   "requires": "H9"
  }
 ],
 "hardware_tests_required": [
  {
   "id": "H1",
   "test": "Ion-beam sputter-yield coupons of the Vyovrinda wall grade(s): N+, N2+, O+, O2+ (mass-selected where possible) at 20-300 eV, incidence 0-85 deg",
   "measure": "total yield (weight loss AND QCM with species accounting), angular dependence, beam energy distribution, doubly charged fraction, neutral fraction",
   "why": "G1, G2; only route to IN_DOMAIN N/O yields"
  },
  {
   "id": "H2",
   "test": "Neutralization/surface-potential sweep on insulating coupons",
   "measure": "yield vs neutralizer current and surface potential",
   "why": "~2x neutralization effect (Topper 2011) vs no effect to +30 V (Nikiporetz 2007)"
  },
  {
   "id": "H3",
   "test": "Molecular vs atomic ion comparison at matched energy per atom",
   "measure": "Y(N2+, E) vs 2 Y(N+, E/2); Y(O2+, E) vs 2 Y(O+, E/2)",
   "why": "G3; removes MOLECULAR_ION_ASSUMPTION"
  },
  {
   "id": "H4",
   "test": "Combined ion + neutral atomic-O + N2 exposure at wall temperatures 30-600 C",
   "measure": "mass loss, XPS/SEM surface composition (B2O3 formation, SiO2 on SiC), implantation depth",
   "why": "G4; chemical erosion is outside every yield entry"
  },
  {
   "id": "H5",
   "test": "Long-fluence coupon exposure",
   "measure": "yield vs fluence, roughness evolution, grain detachment",
   "why": "G5; roughness flattens angular dependence (Garnier 1999; Tondu 2011)"
  },
  {
   "id": "H6",
   "test": "Thruster wear segment on N2, air-like N2/O2 mixture and Xe with the Vyovrinda channel and B(z)",
   "measure": "wall erosion profiles (profilometry / laser scanning) at intervals, wall temperature map, operating point history",
   "why": "G6; the only test that validates an erosion model end to end (literature coupon-to-thruster transfer failed in Abashkin 2007)"
  },
  {
   "id": "H7",
   "test": "Near-wall plasma diagnostics in the same thruster",
   "measure": "ion flux and ion energy/angle distribution at the wall (flush probes, RPA), T_e, sheath potential",
   "why": "G6; validates or rejects the WallSheath Bohm-flux closure"
  },
  {
   "id": "H8",
   "test": "Xe+ reference yields of the same coupons in the same facility",
   "measure": "Y(E) at 100-500 eV",
   "why": "G7; ties the Vyovrinda grade to S01/S04 and quantifies lab-to-lab offset"
  },
  {
   "id": "H9",
   "test": "SEE yield of candidate walls before/after N/O exposure",
   "measure": "total electron emission yield vs primary energy",
   "why": "G10; SEE sets the space-charge-limited sheath potential used by WallSheath"
  }
 ],
 "in_repo_audit": {
  "note": "Read-only audit of existing erosion inputs; nothing changed. These values have no cited source and are NOT supported by this database.",
  "materials_py_priors": {
   "file": "abep_sim/materials.py",
   "fields": "sputter_Eth_eV, sputter_Y300 (atoms/ion at 300 eV normal, 'Xe-referenced'), Y(E) = Y300 ((E/Eth - 1)/(300/Eth - 1))^1.5",
   "values_as_found": {
    "BN": [45, 0.25],
    "BN_SiO2": [45, 0.2],
    "SiC": [50, 0.3],
    "Al2O3_anodised": [60, 0.35],
    "Quartz": [40, 0.3],
    "Graphite": [35, 0.2]
   },
   "source_tag": "fidelity 'literature', source 'literature-class prior' (no citation)",
   "evidence_level": 7,
   "evidence_class": "assumed",
   "assessment": "No measured Xe->BN source above gives a threshold of 45 eV (fits: 18.3, 24 +/- 6, 57 eV); units differ (atoms/ion vs the mm3/C of all ceramic sources) and a density/composition conversion would be needed to compare Y300. Species dependence (N, O vs Xe) is absent."
  },
  "erosion_paths_using_them": ["abep_sim/plasma_devices.py HallChannel / hall_run_coupled: Y(5 T_e + 20 V), wall flux 0.2 n_e u_B x magnetic_shielding - superseded 0-D closure (CLAUDE.md: absolute Hall results withdrawn)", "abep_sim/archengine.py Hall branch: life_items['hall_channel'] = 6.0e3 / wall_erosion_um_per_kh * 1e3 (6 mm wall) - inherits the above", "abep_sim/archengine.py cathode/antenna: DB['SiC'] / DB['Mo'].sputter_yield(3 T_e + 10) - same prior", "abep_sim/archengine.py grid optics: Mo yields scaled by energy-transfer factor vs Xe for N/O ions - PROJECTILE_PROXY assumption (out of this lane's Hall scope)", "abep_sim/life.py LifeInputs.hall_sputter_um_per_kh = 300 default; abep_sim/mission5.py fallback 150 - assumed"]
 },
 "search_log": [
  {
   "query": "Garnier 1999 low-energy xenon ion sputtering of ceramics (web)",
   "result": "found S07 (closed); abstract via OpenAlex"
  },
  {
   "query": "sputtering yield boron nitride nitrogen ions oxygen ions air-breathing Hall thruster (web)",
   "result": "Xe-only BN sources (S01/S02, S09, S10); no N/O data"
  },
  {
   "query": "air-breathing Hall thruster channel wall erosion nitrogen oxygen ions sputtering yield BN SRIM (web)",
   "result": "Xe-only erosion modelling papers; no N/O yields"
  },
  {
   "query": "sputtering yield hexagonal boron nitride N2+ ions measured cubic boron nitride deposition (web)",
   "result": "c-BN deposition papers (Reinke/Kulisch sputter model) - no accessible N2+ yield values"
  },
  {
   "query": "SDTrimSP OR TRIDYN sputtering yield boron nitride nitrogen oxygen ion (web)",
   "result": "generic code comparisons; IEEE 'Simulation of boron nitride sputtering process' (not accessed); no N/O-on-BN values"
  },
  {
   "query": "sputtering yield silicon carbide low energy oxygen ions (web)",
   "result": "SiC H/He/Ne/Ar/Xe studies at keV; no low-energy O data"
  },
  {
   "query": "sputtering yield alumina oxygen ions low energy (web)",
   "result": "found S13 Espy 1993 (O+, O2+, N+, N2+ on Al/Al2O3)"
  },
  {
   "query": "atmosphere-breathing Hall thruster nitrogen oxygen discharge channel erosion (web)",
   "result": "found S17 Tejeda & Knoll 2023 (O2 HET, ceramic walls; full text not accessed)"
  },
  {
   "query": "Eckstein IPP 9/132 (web) + report index",
   "result": "S12 downloaded; index shows O on B, C, B2O3, B4C, BeO, Mo, W...; N only on Be, C (keV), W; no SiC/Al2O3/BN/Si-by-O tables"
  },
  {
   "query": "IAEA/NIFS sputtering yield database compound targets N/O (web)",
   "result": "no openly reachable compound-target N/O compilation found; IAEA INDC reports listed only"
  }
 ],
 "access_log": [
  {
   "url": "https://pubs.aip.org/aip/adv/article-pdf/doi/10.1063/5.0067346/12936047/125126_1_online.pdf",
   "outcome": "HTTP 403 with Cloudflare 'Just a moment...' challenge; not bypassed"
  },
  {
   "url": "https://www.mdpi.com/2076-3417/10/11/3775",
   "outcome": "HTTP 403; not bypassed (review 'Review of Plasma-Induced Hall Thruster Erosion' not read)"
  },
  {
   "url": "https://apps.dtic.mil/sti/tr/pdf/ADA484950.pdf",
   "outcome": "HTTP 403 to automated fetch; not bypassed (Topper et al. 'Preliminary Results of Low Energy Sputter Yields of Boron Nitride...' - superseded by S01/S02)"
  },
  {
   "url": "https://www.sciencedirect.com/science/article/pii/S0094576522006713",
   "outcome": "HTTP 403; not bypassed"
  },
  {
   "url": "https://electricrocket.org/IEPC/IEPC-2001-073.pdf",
   "outcome": "HTTP 404"
  },
  {
   "url": "https://electricrocket.org/IEPC/IEPC-99-083.pdf",
   "outcome": "HTTP 404 (Garnier et al. IEPC-99-083, cited by S06)"
  },
  {
   "url": "https://link.springer.com/article/10.1007/s44205-025-00124-2",
   "outcome": "redirect to a Springer login/cookie endpoint; not followed"
  }
 ]
}
